Repository: anoop-1/atlantis-reimagined1

File: src/data/deep-content/blog__corrosion-mapping-with-multiple-ndt-methods.json
{"path":"/blog/corrosion-mapping-with-multiple-ndt-methods","bodyHtml":"<h2>What is corrosion mapping?</h2>\n<p>Corrosion mapping is an area thickness survey. Instead of single readings at a few points, the technician scans a defined area and records wall thickness at every position on a fine grid, tied to a fixed datum. The output is a colour C-scan plus a data file showing where the minimum wall is, how large the thinned area is, and whether the loss is general, pitting or grooving. Screening methods find where to look; ultrasonic mapping measures what is left.</p>\n\n<h2>Which NDT method maps which kind of corrosion</h2>\n<p>No single method finds, sizes and trends every corrosion pattern. Ultrasonic thickness is accurate but local. Screening tools cover distance quickly but report an indication, an average or a grade, not a wall thickness you can calculate with. So the usual sequence has three steps: screen to find where loss is concentrated, map the flagged areas with encoded ultrasonics, then verify the minimum before it goes to the inspector. The table shows how a Level III matches methods to the job. The \"Output\" column tells you whether a method gives a thickness or only a place to look.</p>\n<table>\n<thead><tr><th>Method</th><th>What it measures</th><th>Output</th><th>Best use</th><th>Main limits</th></tr></thead>\n<tbody>\n<tr><td>Manual UT thickness (dual-element probe)</td><td>Wall thickness at a point or on a hand-laid grid</td><td>A thickness value per point</td><td>CML readings, rough or hot surfaces, verifying a mapped minimum</td><td>Misses pits between grid points; location scatter between campaigns</td></tr>\n<tr><td>Encoded UT or PAUT 0° C-scan</td><td>Thickness at every scan position across an area</td><td>C-scan image plus an exportable thickness grid</td><td>Vessel shells and heads, elbows, tank shell courses, injection points</td><td>Needs contact and surface preparation; insulation must come off</td></tr>\n<tr><td>Motorised crawler mapping</td><td>Same as encoded UT, over large or elevated areas</td><td>Large C-scan mosaics</td><td>Vessel shells, tank walls, long straight runs</td><td>Set-up time; magnetic wheels need a steel surface and a clear path</td></tr>\n<tr><td>Guided wave screening</td><td>Changes in pipe cross-section over distance from one transducer ring</td><td>Located indications, graded by severity</td><td>Long runs, pipe racks, road crossings, insulated lines</td><td>Gives no remaining wall; range and sensitivity drop at bends, fittings and heavy coatings</td></tr>\n<tr><td>Tank floor MFL</td><td>Flux leakage from metal loss in floor plates</td><td>Indications by plate and location</td><td>Full-floor screening during internal tank inspections</td><td>Flagged areas need UT prove-up to get a thickness</td></tr>\n<tr><td>Pulsed eddy current</td><td>Average wall over a footprint, through insulation and jacketing</td><td>Average wall per grid point</td><td>Screening for corrosion under insulation without stripping</td><td>Averages out small pits; the footprint grows with insulation thickness</td></tr>\n<tr><td>Profile radiography</td><td>Pipe wall seen at the tangent of the image</td><td>Image with measured wall at the tangent points</td><td>Small-bore and insulated lines, deposits, blockages</td><td>Radiation controls and exclusion zones on a live unit</td></tr>\n<tr><td>Eddy current on tubes</td><td>Wall loss and cracking in heat exchanger tubes</td><td>Per-tube signal analysis</td><td>Non-ferrous tube bundles</td><td>Ferrous tubes usually need a different tube technique</td></tr>\n<tr><td>Visual (VT)</td><td>Surface condition, coating breakdown, deposits, leaks</td><td>Photos and condition notes</td><td>Pointing mapping at the right area; external and internal inspections</td><td>No thickness; cannot see hidden surfaces</td></tr>\n</tbody>\n</table>\n<p>Atlantis crews deliver UT thickness and CML surveys, encoded corrosion mapping, <a href=\"/inspection/phased-array-inspection-services\">phased array inspection</a>, TOFD, MT, PT, VT, eddy current, tank-floor MFL and <a href=\"/guided-wave-testing\">guided-wave screening</a>. Radiography is performed by licensed radiography crews. If your scope needs a technique outside that list, we tell you at the quote stage. All work runs under ASNT NDT Level III oversight, with ASNT-certified technicians. To scope a survey, <a href=\"/contact?service=inspection&amp;subject=Inspection%20quote\">request an inspection quote</a>.</p>\n\n<h2>How a corrosion mapping test runs, step by step</h2>\n<p>A corrosion mapping test is a short sequence, not one measurement. Most of the value comes from the steps before and after the scan.</p>\n<ol>\n<li><strong>Define the question.</strong> Name the credible damage mechanism (general thinning, pitting, grooving, liquid-level attack, CUI) and the code the result feeds: API 510, 570 or 653. The mechanism sets the resolution.</li>\n<li><strong>Screen.</strong> Use visual inspection, guided wave, MFL or existing CML trends to choose where to map. Record why each area was chosen.</li>\n<li><strong>Write the scan plan.</strong> Area boundaries, datum, scan direction, resolution, probe, couplant and temperature range, fixed in a Level III-approved procedure and technique sheet.</li>\n<li><strong>Prepare the surface.</strong> Remove loose scale and failed coating. Sound coating can stay if the technique measures through it, such as echo-to-echo mode, and the report says so.</li>\n<li><strong>Calibrate on the real material.</strong> Set sound velocity on a block of the same material, or on a known thickness on the component, at a similar temperature. Record a check before and after the scan.</li>\n<li><strong>Mark the datum.</strong> Tie the area to a fixed feature such as a nozzle centreline or a weld seam, with photos, a sketch and measured offsets. This step decides whether the next survey can be compared with this one.</li>\n<li><strong>Acquire.</strong> Scan with encoded position. Watch for coupling dropouts and lost encoder counts. Re-scan gaps before leaving the area.</li>\n<li><strong>Check coverage.</strong> Confirm the scanned area matches the plan and that data dropouts stay within the limit the procedure sets.</li>\n<li><strong>Analyse.</strong> Locate the minimum, the extent of the area below an agreed threshold, and the pattern of loss. Check whether low readings are true wall loss or mid-wall reflectors such as laminations, inclusions or hydrogen blistering.</li>\n<li><strong>Verify.</strong> Prove up the minimum with a manual dual-element reading. If the pattern looks like cracking rather than thinning, flag it for angle-beam UT, PAUT or TOFD. A 0° thickness scan does not size cracks.</li>\n<li><strong>Report and hand over.</strong> Send the C-scan, the grid file, the minimum and its location, and the datum record to your inspector of record.</li>\n</ol>\n<p>Steps 1, 6 and 10 are the ones most often skipped under turnaround pressure. They are also the steps that decide whether the map is still useful in five years.</p>\n\n<h2>Automated corrosion mapping systems and equipment</h2>\n<p>A corrosion mapping system is more than a flaw detector. These are the parts that matter if you are deciding whether to buy, rent or hire:</p>\n<ul>\n<li><strong>Instrument.</strong> A UT or PAUT unit that records encoded data to a file, not one that only displays a reading.</li>\n<li><strong>Probe.</strong> Dual-element probes suit rough, pitted or hot surfaces. Linear arrays cover a wide strip in one pass. Water-column and wheel probes help keep coupling on uneven surfaces.</li>\n<li><strong>Scanner.</strong> A one-axis encoded wand suits small patches. A two-axis raster scanner suits defined areas. Magnetic crawlers suit large shells and tank walls. Chain or band scanners suit pipe circumferences.</li>\n<li><strong>Couplant feed.</strong> Usually water pumped to the probe face. Gel works for small manual areas.</li>\n<li><strong>Software.</strong> C-scan and B-scan views, thickness thresholds, and export of the thickness grid to a spreadsheet or an inspection database.</li>\n<li><strong>Reference blocks.</strong> Step wedges or blocks of matching material for velocity and zero checks.</li>\n</ul>\n<p><strong>Manual, semi-automated or automated?</strong> Manual encoded scanning suits small patches and congested nozzle areas. Semi-automated scanning, where the technician pushes an encoded scanner, covers most piping and vessel patches. Motorised crawlers earn their set-up time on large shells, tank walls and long runs. Many surveys use all three on one asset.</p>\n<p><strong>Buying versus hiring.</strong> The instrument is rarely the largest cost. Owners who map in-house also need technicians certified in UT and PAUT under a written practice, a Level III to approve procedures, and a way to compare data between campaigns. Atlantis trains technicians to ASNT SNT-TC-1A Level I, II and III, self-paced online or onsite at your facility. <a href=\"/contact?service=training&amp;subject=Training%20plan\">Request a training plan</a>.</p>\n\n<h2>Hull and subsea corrosion mapping: what changes</h2>\n<p><strong>Hull corrosion mapping</strong>, usually called thickness gauging, is a regulated job when it supports a ship's class survey. Classification societies accept thickness measurements from firms they have approved as service suppliers under IACS Unified Requirement Z17. On most surveys a class surveyor is involved in planning the measurements and witnessing them. Readings go into the society's own report format. The amount of gauging grows with the ship's age and the survey type. If you need class gauging, start with the approved-firm list published by your ship's class society.</p>\n<p><strong>Subsea corrosion mapping</strong> uses probes deployed by divers or remotely operated vehicles, often alongside cathodic protection readings. It is specialist marine work with its own qualification schemes and vessel spread.</p>\n<p>Atlantis's mapping work covers onshore plant equipment: pressure vessels, piping, storage tanks and plant structures. The data rules in this article still apply to hull and subsea work: use a datum, set resolution for the damage, verify the minimum and keep the raw data.</p>\n\n<h2>What a corrosion mapping service should deliver</h2>\n<p>A report that shows only a colour picture is not enough to support an inspection decision. Before you award \"corrosion mapping services\", compare bids against this list.</p>\n<table>\n<thead><tr><th>Deliverable</th><th>What it contains</th><th>Why you need it</th></tr></thead>\n<tbody>\n<tr><td>C-scan images</td><td>Thickness colour map with a stated scale, area ID and orientation</td><td>Shows the pattern of loss at a glance</td></tr>\n<tr><td>Thickness grid file</td><td>Every reading with its scan and index position, in a format you can import</td><td>Lets the next campaign subtract one map from another</td></tr>\n<tr><td>Minimum thickness and location</td><td>Lowest verified reading with coordinates from the datum</td><td>The number your inspector uses for remaining life</td></tr>\n<tr><td>Extent below threshold</td><td>Length and width of the area under an agreed thickness</td><td>Separates a local pit from broad thinning</td></tr>\n<tr><td>Datum record</td><td>Sketch, photos and measured offsets to fixed features</td><td>Lets a different crew rescan the same area</td></tr>\n<tr><td>Procedure and technique sheet</td><td>Probe, settings, resolution, couplant, calibration checks</td><td>Makes the result reproducible and auditable</td></tr>\n<tr><td>Personnel and equipment records</td><td>Technician certifications, instrument calibration, Level III review</td><td>Answers the first questions an auditor asks</td></tr>\n<tr><td>Campaign comparison</td><td>Change since the last map, where you supply earlier data</td><td>Turns a snapshot into a corrosion rate</td></tr>\n<tr><td>Follow-up notes</td><td>Areas to verify, re-scan or examine with another method</td><td>Gives the inspector a clear next step; the decision stays with the inspector</td></tr>\n</tbody>\n</table>\n<p>Atlantis issues these in its own <a href=\"/best-ndt-reporting-software-2026\">NDT reporting software</a>, with each reading tied to the asset, procedure, technician and instrument. Maps can also be placed on a 3D model of the asset in our <a href=\"/digital-twins\">Digital Twin platform</a>, so engineers see thickness history in context. <a href=\"/contact?service=digital-twins&amp;subject=Digital%20Twin%20demo\">See Digital Twin reporting</a>.</p>\n\n<h2>US code overlay: where the numbers go</h2>\n<p>A corrosion map is evidence. The codes decide who uses it and how.</p>\n<ul>\n<li><strong>Pressure vessels, piping and tanks.</strong> API 510 (11th edition, 2022), API 570 (5th edition, February 2024) and API 653 (now with Addendum 4, July 2025) put the inspection programme with the owner-user. Corrosion rate, remaining life and the next inspection date are set by the owner's inspector. Atlantis delivers the NDE to your API Authorized Inspector, who stays inspector of record.</li>\n<li><strong>How to inspect.</strong> API RP 572 (vessels), API RP 574 (piping) and API RP 575 (tanks) describe inspection practice. For the ultrasonic thickness technique itself, see our note on <a href=\"/blog/asme-section-v-article-5-ultrasonic-thickness-measurement-requirements\">ASME Section V Article 5 thickness measurement</a>.</li>\n<li><strong>Process safety.</strong> For processes covered by OSHA's process safety management standard, 29 CFR 1910.119(j) expects inspection and testing to follow recognised and generally accepted good engineering practice, with each inspection documented. A mapped area with a datum and a stored grid is easier to defend than spot readings.</li>\n<li><strong>Fitness-for-service.</strong> When a map shows local metal loss below the required thickness, the owner's engineer may run an assessment to API 579-1/ASME FFS-1. That assessment uses thickness profiles taken from the grid. Atlantis does not perform fitness-for-service (API 579) assessments; risk-based inspection (API 580/581) is offered as a separate remote service. We supply the grid in the form an assessor needs.</li>\n</ul>\n<p><strong>Canada notes.</strong> Provinces regulate pressure equipment, generally adopting CSA B51 through bodies such as ABSA in Alberta, TSSA in Ontario and Technical Safety BC. Many owner specifications ask for NDT personnel certified to CAN/CGSB-48.9712. The CGSB closed on 1 April 2026. NRCan's NDT Certification Body continues and issues CAN/CGSB-48.9712 certification. Check which certification your owner specification names before mobilising.</p>\n\n<h2>Common mistakes in multi-method corrosion programmes</h2>\n<ul>\n<li><strong>Treating a screening result as a thickness.</strong> Guided wave grades, MFL indications and pulsed eddy current averages tell you where to look. They are not a remaining wall.</li>\n<li><strong>Reporting the area average.</strong> Remaining life is driven by the minimum in the governing area, not the mean of the map.</li>\n<li><strong>Using a grid too coarse for the damage.</strong> A coarse grid can step right over a pit. Set resolution from the expected damage, not from the time available.</li>\n<li><strong>Mapping without a datum.</strong> Painted boundaries do not survive a turnaround. Without a datum, the next map cannot be compared with this one.</li>\n<li><strong>Ignoring temperature.</strong> Sound velocity in steel falls as temperature rises, so hot readings taken with a cold calibration read thicker than the real wall.</li>\n<li><strong>Mixing methods in one trend.</strong> A pulsed eddy current average and an ultrasonic minimum are different quantities. Trend each method against itself.</li>\n<li><strong>Keeping screenshots, not data.</strong> Without raw files and the grid export, no one can re-analyse the survey.</li>\n<li><strong>Mapping the convenient area.</strong> Low points, dead legs, injection and mix points, liquid levels and damaged insulation are where corrosion concentrates. Map them first. See <a href=\"/inspection/corrosion-under-insulation-inspection\">corrosion under insulation inspection</a> for the CUI side.</li>\n</ul>\n\n<h2>How to choose a corrosion mapping provider</h2>\n<p>This checklist is for integrity and QA/QC leads at refineries, chemical plants, gas plants, terminals and tank farms. Smaller plants with a few vessels can use it too. Ask each bidder:</p>\n<ul>\n<li>Which methods will you use to screen, which to measure, and why?</li>\n<li>Is the procedure approved by an ASNT Level III, and will we receive the technique sheet?</li>\n<li>Are the technicians certified in UT and PAUT under a written practice to ASNT SNT-TC-1A?</li>\n<li>What scan resolution will you use, and how does it match the expected damage?</li>\n<li>Do we get the raw data files and a grid export, or only a PDF?</li>\n<li>How will a different crew find the same area next time?</li>\n<li>Who reviews the data before release, and how do urgent findings reach our Authorized Inspector during the shift?</li>\n</ul>\n<p>Atlantis is based in Houston and mobilises crews to client sites. We have completed 1,500+ inspection activities, and we return a quote once we have your scope. Our corrosion work links to the main <a href=\"/corrosion-mapping\">corrosion mapping inspection service</a> and the wider <a href=\"/inspection-services\">inspection services</a> hub. State pages cover local codes and regulators: <a href=\"/inspection-services-texas\">Texas</a>, <a href=\"/inspection-services-louisiana\">Louisiana</a> and <a href=\"/inspection-services-california\">California</a>. If you need the scan plan or the procedure reviewed before the job, <a href=\"/contact?service=consulting&amp;subject=Level%20III%20consulting\">talk to a Level III</a>.</p>\n\n<h2>Frequently asked questions</h2>\n<h3>What is a corrosion mapping test?</h3>\n<p>It is an encoded ultrasonic scan of a defined area that records wall thickness at every grid position, tied to a datum. A complete test includes the scan plan, calibration on matching material, coverage checks, verification of the minimum and a report with the grid file. It is not a single reading.</p>\n<h3>What do corrosion mapping services include?</h3>\n<p>Area selection, encoded UT or PAUT scanning, analysis and verification of the minimum, plus the deliverables in the table above. The grid file and the datum record are the two items most often left out.</p>\n<h3>What is automated corrosion mapping?</h3>\n<p>It is mapping where a motorised scanner or crawler moves the probe and records position automatically. It suits large shells, tank walls and long runs where coverage and repeatability matter. Semi-automated scanning, where the technician pushes an encoded scanner, covers most smaller areas.</p>\n<h3>What equipment is used for corrosion mapping?</h3>\n<p>An encoded UT or PAUT instrument, a dual-element or linear array probe, a scanner, a water couplant feed, software that exports the grid, and reference blocks.</p>\n<h3>Which NDT methods are best for corrosion detection?</h3>\n<p>Use screening methods to detect and locate corrosion: visual inspection, guided wave for pipe runs, MFL for tank floors and pulsed eddy current through insulation. Then use ultrasonic thickness and encoded mapping to measure what is left. Profile radiography helps on small-bore insulated lines. Eddy current suits non-ferrous exchanger tubes.</p>\n<h3>How is hull corrosion mapping different from plant corrosion mapping?</h3>\n<p>Ship hull gauging for class must be done by a firm approved by the classification society under IACS UR Z17, with surveyor involvement and the society's report format. Plant mapping on vessels, piping and tanks is governed by the owner-user's API 510, 570 or 653 programme instead.</p>\n<h3>How often should a mapped area be re-scanned?</h3>\n<p>The interval is set by your inspector under API 510, 570 or 653, based on the corrosion rate and remaining life. The map's job is to make that rate reliable. Rescanning the same area from the same datum gives a far better rate than comparing scattered spot readings.</p>\n<h3>Does Atlantis calculate remaining life from the map?</h3>\n<p>We report thickness data and, where you provide earlier data, the change between campaigns. Corrosion rate selection, remaining life and the next inspection date stay with your Authorized Inspector and engineers. For piping circuits, see <a href=\"/inspection/piping-circuit-inspection-cml\">piping circuit inspection and CMLs</a>.</p>"}

File: src/data/deep-content/blog__corrosion-under-insulation-cui-api-rp-583-2026-decoded.json
{"path":"/blog/corrosion-under-insulation-cui-api-rp-583-2026-decoded","bodyHtml":"<h2>API RP 583 in plain English: what it is and what it asks owners to do</h2>\n<p>API RP 583, <em>Corrosion Under Insulation and Fireproofing</em>, is API's recommended practice for designing, maintaining, inspecting and mitigating external corrosion hidden under insulation (CUI) and under fireproofing (CUF). It applies to pressure vessels, piping, storage tanks and spheres. It covers external corrosion of carbon and low-alloy steels and external chloride stress corrosion cracking (ECSCC) of austenitic and duplex stainless steels. The current edition is the 3rd, published April 2026. It is guidance, not an inspection code. The binding interval and acceptance decisions still sit in API 510, API 570 or API 653 and with the owner's inspector.</p>\n<p>That last point is the one most summaries of \"API 583\" get wrong, including earlier versions of this article. A recommended practice tells an owner-user how to understand a problem and what good practice looks like. It does not set a minimum thickness. It does not fix an inspection interval. It does not qualify NDT personnel, and it has no mandatory appendices or code cases the way an ASME construction code does. When a CUI finding has to be dispositioned, the inspector of record works from the in-service code that governs the equipment: <a href=\"/blog/api-510-pressure-vessel-inspection-code\">API 510 for pressure vessels</a>, <a href=\"/blog/api-570-piping-inspection-code-requirements\">API 570 for process piping</a> and <a href=\"/blog/api-653-tank-inspection-guide\">API 653 for aboveground storage tanks</a>. RP 583 sits behind those codes as the reference on how CUI and CUF actually happen and how to find them.</p>\n<p>API's own publication notice for the first edition gave the document four purposes. It helps owner-users understand how complicated CUI and CUF are. It explains the advantages and limitations of the NDE methods used to find the damage. It offers an approach to assessing CUI/CUF risk, meaning likelihood and consequence. And it gives guidance on designing, installing and maintaining insulation systems so the damage does not start. Everything else in the document supports one of those four aims.</p>\n\n<h2>Edition history: 2014 to the April 2026 third edition</h2>\n<p>RP 583 was first published in May 2014. The first edition ran to 88 pages. Distributor listings describe the third edition, released in April 2026, at about 130 pages. The scope is the same: CUI and CUF on pressure vessels, piping, tanks and spheres, carbon and low-alloy steel corrosion, and ECSCC of austenitic and duplex stainless steels. Catalogue descriptions of the 2026 edition describe its risk content as a \"likelihood assessment\" approach. That fits the first edition, whose informative Annex A gave examples of a qualitative likelihood assessment system.</p>\n<p>This page does not reproduce clause numbers or tables from the 2026 edition. API documents are copyrighted. If your CUI procedure cites RP 583, buy the current edition from API or an authorised distributor and check every cross-reference against it. People searching for an \"API RP 583 PDF\" should know there is no legitimate free copy. Files labelled as free downloads are usually old editions or unauthorised copies, and neither is a sound basis for a site procedure.</p>\n<p>The first edition stated that it did not cover atmospheric corrosion or corrosion at uninsulated pipe supports, though it did discuss corrosion at insulated supports. Bare pipe sitting on a beam therefore falls outside RP 583 and is dealt with as external corrosion under the piping code.</p>\n\n<h2>Where the damage happens: temperature, water and design details</h2>\n<p>An earlier version of this page gave a CUI band of \"0-175°C\". The figures more commonly cited from API 571 and API 570 are different. For carbon and low-alloy steel the band is roughly 10°F to 350°F (−12°C to 175°C). For austenitic and duplex stainless steel, ECSCC under insulation is associated with roughly 140°F to 400°F (60°C to 205°C). The two bands do not overlap neatly because the mechanisms differ. In carbon steel the problem is wall loss from wet, oxygenated water held against the metal. In stainless steel the problem is cracking driven by chlorides that concentrate as trapped water evaporates. Confirm the band your programme uses against the current editions of API 571 and the governing inspection code. Do not rely on a summary for it, this one included.</p>\n<p>Temperature alone does not tell you which lines are at risk. RP 583 and API 571 both point to three conditions that widen the population:</p>\n<ul>\n<li><strong>Cyclic or intermittent service.</strong> A line that normally runs above the band but cools during outages spends time wet and warm. Hot lines that spend time idle belong in the programme.</li>\n<li><strong>Cold service below the dew point.</strong> Condensation forms continuously on the steel and the insulation holds it there. The first edition of RP 583 had a separate inspection subsection for piping operating below freezing, and separate tables for piping running below the dew point.</li>\n<li><strong>Heat tracing and mothballing.</strong> Tracing leaks and tracing penetrations let water in. Equipment left insulated during a long shutdown can corrode faster than it did in service.</li>\n</ul>\n<p>Water has to get in before any of this happens, which is why design details predict CUI better than pipe specifications do. The usual locations include:</p>\n<ul>\n<li>penetrations for nozzles, vents, drains and instruments</li>\n<li>insulation support rings on vertical vessels</li>\n<li>pipe supports and shoes where the jacketing is interrupted</li>\n<li>low points and the bottom of vertical runs</li>\n<li>terminations and missing end caps</li>\n<li>jacketing overlaps lapped the wrong way to shed water</li>\n<li>failed or missing caulking</li>\n<li>access panels cut and never resealed</li>\n<li>areas exposed to deluge, steam vents or cooling-tower drift</li>\n</ul>\n<p>The first edition included photographs of exactly these failures. Its location tables, split by vessels, piping, tanks and spheres, are the most practical part of the document for anyone building a walk-down checklist.</p>\n\n<h2>Corrosion under fireproofing: the half of RP 583 most programmes skip</h2>\n<p>Search interest focuses on insulation, but the \"F\" in CUF matters just as much. Fireproofing goes on structural steel, vessel skirts, sphere legs and pipe-rack members. Water gets behind cracked, spalled or poorly sealed fireproofing and corrodes the steel underneath. The first edition illustrated a sphere-leg failure caused by CUF, which is the right example to keep in mind. The steel is structural, the fireproofing was installed for a fire case, and nobody looks behind it until something moves.</p>\n<p>RP 583 covered the main fireproofing families: dense and lightweight concrete, lightweight cementitious products, and intumescent and subliming coatings. Each fails differently. Concrete cracks and separates at the top edge, which then acts as a water trap. Cementitious products absorb water. Coating systems blister or disbond. Inspection starts with a visual survey of the fireproofing for cracks, bulging, rust staining, separation at terminations and damage from impact or maintenance. Fireproofing is then removed at suspect locations so the steel can be examined and measured. Thickness and pit-depth data from those openings go to the structural or mechanical engineer, who owns the disposition.</p>\n<p>When you scope a CUI campaign, ask whether fireproofed skirts, sphere legs and structural supports are in it. They are often left out because they belong to a different budget or a different discipline.</p>\n\n<h2>NDE methods for CUI and CUF: what each one sees and what it misses</h2>\n<p>The core of RP 583 is a frank comparison of inspection methods, and that is where it helps most in practice. The first edition covered guided wave testing, profile radiography (tangential and film-density), flash radiography, radiometric profiling, real-time radiography, pulsed eddy current, neutron backscatter and infrared thermography, plus pit-depth measurement once insulation is off. The document's message was that no single method does the whole job. Some tell you where water is, some tell you roughly where wall loss is, and only direct measurement tells you how much steel is left.</p>\n<table>\n<thead><tr><th>Method</th><th>What it finds</th><th>Main limitation</th><th>Insulation removed?</th></tr></thead>\n<tbody>\n<tr><td>Visual survey of jacketing, caulking and fireproofing</td><td>Where water can get in; staining, damage, missing seals</td><td>Sees the cladding, never the steel</td><td>No</td></tr>\n<tr><td>Infrared thermography</td><td>Wet insulation, from the thermal contrast between wet and dry areas</td><td>Needs a temperature difference; finds water, not corrosion</td><td>No</td></tr>\n<tr><td>Neutron backscatter</td><td>Moisture held in the insulation</td><td>Finds water, not corrosion; specialist equipment</td><td>No</td></tr>\n<tr><td>Pulsed eddy current (PEC)</td><td>Average remaining wall over the probe footprint, through insulation and jacketing</td><td>Averages: an isolated deep pit can be hidden by surrounding sound wall</td><td>No</td></tr>\n<tr><td>Profile (tangential) radiography, including digital and real-time</td><td>Wall profile and external loss in silhouette, which suits small bore, elbows and supports</td><td>Limited by diameter and wall; irregular attack can be undersized; radiation control needed</td><td>No</td></tr>\n<tr><td>Guided wave testing</td><td>Sections of a long or hard-to-reach run with cross-sectional change</td><td>Screening only; reports change, not a thickness</td><td>Locally, for the collar</td></tr>\n<tr><td>Contact UT, corrosion mapping, pit gauge</td><td>The remaining thickness that goes into the record</td><td>Needs bare, prepared metal</td><td>Yes, at the location</td></tr>\n<tr><td>Penetrant testing (stainless)</td><td>Surface-breaking ECSCC</td><td>Needs a clean, exposed surface</td><td>Yes</td></tr>\n</tbody>\n</table>\n<p>The first edition included a figure contrasting average and minimum wall thickness within a PEC footprint. It is the most important single idea for anyone buying CUI screening. A screening method that averages, like PEC, or one that reports change rather than thickness, like guided wave, is a ranking input. It decides where insulation comes off. The thickness used in a corrosion-rate or remaining-life calculation should come from direct measurement at that opening: contact UT, encoded <a href=\"/corrosion-mapping\">corrosion mapping</a> where loss is spread out, and pit gauging where it is localised. A programme that records screening averages as thickness readings has built a record that will not stand up to an inspector's review.</p>\n<p>ECSCC on stainless steel needs a different approach. Thickness methods do not find cracking. Once insulation is removed at suspect locations, the surface is cleaned and examined with penetrant testing. Where chloride exposure is suspected, ask whether the insulation in service meets a low-chloride specification for stainless steel. ASTM C795 is the usual reference.</p>\n\n<h2>How RP 583 connects to API 510, API 570 and API 653</h2>\n<p>RP 583 tells you how CUI behaves and how to find it. The inspection codes tell you what an inspection programme must contain. In practice the connection works like this:</p>\n<ul>\n<li><strong>API 570 (process piping, current 5th edition, February 2024)</strong> treats CUI as a specific external inspection concern. It identifies susceptible piping by temperature and service and gives guidance on how much NDE to apply at suspect locations by piping class. The piping inspector applies those provisions. RP 583 explains the mechanism and the methods behind them. See <a href=\"/inspection/piping-circuit-inspection-cml\">piping circuit and CML inspection</a> for how circuit-level thickness data is organised.</li>\n<li><strong>API 510 (pressure vessels)</strong> expects external inspections to consider CUI on insulated vessels in susceptible service. Vessel locations named in RP 583 include support rings, nozzles, manways, skirts and the bottom head of vertical vessels.</li>\n<li><strong>API 653 (aboveground storage tanks)</strong> covers insulated tank shells, roof-to-shell junctions and the bottom course. Note that API 653 Addendum 4 (July 2025) revised the tank-bottom thickness measurement text, so check you are working to the current edition and addendum.</li>\n<li><strong>API 571</strong> is the damage-mechanism reference. Its CUI and chloride SCC entries describe the mechanism, affected materials and critical factors that RP 583 then expands on. See the <a href=\"/blog/api-571-damage-mechanisms-complete-industry-guide\">API 571 damage mechanisms guide</a>.</li>\n</ul>\n<p>RP 583's risk content, and the older Annex A qualitative likelihood examples, are owner tools. They feed an owner's risk-based inspection programme under API 580/581, or a simpler susceptibility ranking. Likewise, when CUI damage is found below the code minimum, the owner may evaluate it under API 579 fitness-for-service. Those assessments belong to the owner's integrity engineers and the inspector of record. Atlantis does not perform fitness-for-service (API 579) assessments; risk-based inspection (API 580/581) is offered as a separate remote service. We supply the measured NDE data that both depend on.</p>\n\n<h2>A worked example: building a CUI campaign on an insulated unit</h2>\n<p>Here is how an RP 583-informed campaign typically runs on a refinery unit with several hundred insulated piping circuits and a handful of insulated vessels.</p>\n<ol>\n<li><strong>Define the population.</strong> The owner lists insulated equipment and its operating temperature, flagging cyclic, idle, cold and heat-traced service. Anything outside the susceptible bands and not in those categories is documented as excluded, with the reason recorded.</li>\n<li><strong>Rank.</strong> The owner ranks circuits on susceptibility and consequence. That can be a formal risk method or a simple qualitative scheme like the examples in RP 583's annex. Previous CUI findings and jacket condition carry a lot of weight.</li>\n<li><strong>Walk down.</strong> Inspectors survey the jacketing, caulking, terminations, supports and low points. Each damaged area is photographed and tagged so the walk-down produces a location list.</li>\n<li><strong>Screen.</strong> On high-ranked circuits and walk-down locations, the NDE contractor applies the agreed screening: profile radiography on small bore and fittings, PEC on larger lines and vessel shells, and guided wave on long runs or inaccessible sections such as road crossings. Locations screened as clear are recorded as well as those that were not.</li>\n<li><strong>Open and measure.</strong> Insulation comes off at screening anomalies and at locations where visual evidence alone justifies it. The extent rule (how far either side of the indication) is agreed before mobilisation. The surface is cleaned and photographed, then measured with UT, corrosion mapping or pit gauge. Stainless locations get penetrant testing for ECSCC.</li>\n<li><strong>Report and hand over.</strong> Results go to the owner's inspector, organised by circuit and location. Each finding is reported with method, instrument and calibration, measured values, photographs and coverage. The inspector evaluates against the governing code and sets next actions and intervals.</li>\n<li><strong>Reinstate properly.</strong> Insulation, jacketing and caulking are reinstated to the owner's specification. Poor reinstatement is a common cause of the next cycle's CUI.</li>\n</ol>\n\n<h2>Mitigation: what actually prevents CUI (and what does not)</h2>\n<p>An earlier version of this page listed mitigation measures that apply to internal or buried corrosion rather than CUI: corrosion inhibitor injection, cathodic protection for buried equipment, post-weld heat treatment and alloy upgrades with more chromium or molybdenum. None of these is a CUI control. The measures RP 583 is built around are:</p>\n<ul>\n<li><strong>Coatings under insulation,</strong> chosen for the service temperature and for wet, cyclic conditions. This includes thermal spray aluminium on carbon steel. See our <a href=\"/blog/cui-mitigation-tsa-thermal-spray-aluminum-2026-decoded\">TSA for CUI mitigation</a> article.</li>\n<li><strong>Insulation material selection,</strong> including water-resistant materials and low-chloride insulation on stainless steel.</li>\n<li><strong>Jacketing and caulking</strong> detailed to shed water: correct overlaps, end caps, sealed penetrations and maintained caulk.</li>\n<li><strong>Design that avoids water traps:</strong> fewer penetrations, supports designed for insulated pipe, and removing insulation that serves no process or personnel-protection purpose. Where insulation is there only for personnel protection, cages and guards are an alternative.</li>\n<li><strong>Maintenance and quality control</strong> of the insulation system itself, treated as part of corrosion control rather than housekeeping.</li>\n</ul>\n<h2>How Atlantis supports an RP 583-based CUI programme</h2>\n<p>Atlantis performs the NDE that a CUI or CUF programme calls for. That includes visual surveys, profile and digital radiography by crews licensed where the work is, pulsed eddy current and <a href=\"/guided-wave-testing\">guided wave screening</a>, contact UT and corrosion mapping at openings, and penetrant testing for ECSCC on stainless. ASNT-certified technicians do the work under ASNT Level III oversight. Results go to your API-certified inspector, who remains the inspector of record and sets intervals and dispositions. Atlantis does not perform RBI, CUI risk ranking or FFS assessments; those stay with your integrity team. See <a href=\"/inspection/corrosion-under-insulation-inspection\">corrosion under insulation inspection</a> for the service scope.</p>\n<p><a href=\"/contact?service=inspection&amp;subject=API%20RP%20583%20CUI%20inspection\">Request a CUI inspection scope and quote</a>, with a reply within one business day.</p>\n\n<h2>API RP 583 questions inspectors ask</h2>\n<h3>What is the current edition of API 583?</h3>\n<p>The 3rd edition, published in April 2026. The first edition was published in May 2014. Buy the current edition from API or an authorised distributor and check your procedures against it.</p>\n<h3>Is there a free API RP 583 PDF?</h3>\n<p>No legitimate free copy exists. API standards are copyrighted. Free files online are usually old editions or unauthorised copies and should not be the basis of a site procedure.</p>\n<h3>Does API RP 583 set CUI inspection intervals?</h3>\n<p>No. It is a recommended practice. Intervals come from the governing inspection code (API 510, API 570 or API 653), the owner's inspection plan and the jurisdiction, as decided by the owner's inspector.</p>\n<h3>What does API RP 583 inspection involve?</h3>\n<p>It typically involves a susceptibility ranking, a visual survey of insulation and jacketing, non-intrusive screening (profile radiography, pulsed eddy current, guided wave, thermography or neutron backscatter for moisture), and targeted insulation removal with direct thickness measurement or crack detection at suspect locations.</p>\n<h3>What temperature range causes CUI?</h3>\n<p>For carbon and low-alloy steel, roughly 10°F to 350°F (−12°C to 175°C). For ECSCC in austenitic and duplex stainless, roughly 140°F to 400°F (60°C to 205°C). Cyclic, idle and cold-service equipment also needs attention. Confirm the ranges in the current API 571 and your governing code.</p>\n<h3>Does Atlantis perform CUI risk ranking or RBI?</h3>\n<p>No. Atlantis performs the NDE: screening, measurement and crack detection. The owner's integrity engineers and inspector own risk ranking, RBI and FFS.</p>\n<p><a href=\"/contact?service=inspection&amp;subject=CUI%20screening%20and%20insulation%20removal%20NDE\">Talk to us about CUI screening and follow-up NDE</a> · <a href=\"/contact?service=inspection&amp;subject=Corrosion%20under%20fireproofing%20inspection\">Ask about corrosion under fireproofing inspection</a></p>"}
