Repository: anoop-1/atlantis-reimagined1

File: src/data/deep-content/blog__corrosion-under-insulation-cui-detection-guide.json
{"path":"/blog/corrosion-under-insulation-cui-detection-guide","bodyHtml":"<h2>Corrosion under insulation (CUI) in one paragraph</h2> <p><strong>Short answer:</strong> Corrosion under insulation (CUI) is external corrosion of piping, vessels and tanks underneath thermal insulation or fireproofing. It happens when water gets past the jacketing and is held against the steel. On carbon and low-alloy steel it shows up as general or localised wall loss. On austenitic and duplex stainless steels the main risk is external chloride stress corrosion cracking (ECSCC). Risk is highest in an intermediate operating temperature band, in intermittent or cyclic service, at penetrations and low points, and in warm, wet or coastal climates.</p> <p>This section adds the detail owners and inspectors most often ask about: the temperature ranges the codes use, the specific places CUI starts, how the main in-service codes treat it, and how the screening methods compare. Code references are paraphrased. Confirm limits against the current edition of each document before using them in an inspection plan.</p> <h2>CUI temperature ranges: what the codes and references say</h2> <p>Temperature matters because it controls whether water stays at the steel surface. Below roughly freezing, water is ice and corrosion is slow. Well above the boiling point the surface usually stays dry, unless the line cycles or runs intermittently. Between those limits, water that gets in keeps condensing, evaporating and concentrating salts at the surface. That wet-dry cycling is what makes CUI aggressive.</p> <table> <thead><tr><th>Material</th><th>Damage form</th><th>Band commonly cited</th><th>Source and status</th></tr></thead> <tbody> <tr><td>Carbon and low-alloy steel</td><td>General and localised wall loss, pitting</td><td>About 10°F to 350°F (-12°C to 177°C)</td><td>Attributed to API 510 for insulated vessels (as quoted by Inspectioneering) and widely cited from API RP 571 and RP 583. Confirm in the current edition.</td></tr> <tr><td>Carbon steel above the band</td><td>Wall loss during wet periods</td><td>Above the upper limit, in intermittent or cyclic service</td><td>Codes flag intermittent and cyclic service as susceptible regardless of design temperature.</td></tr> <tr><td>Austenitic and duplex stainless steel</td><td>External chloride SCC (ECSCC)</td><td>About 140°F to 400°F (60°C to 204°C)</td><td>Widely cited secondary summary of current references. Confirm in current API RP 583 or RP 571.</td></tr> <tr><td>Historical reference</td><td>Carbon steel wall loss; stainless ECSCC</td><td>Narrower bands in older code editions</td><td>The 1998 edition of API 570 used narrower bands. Later documents widened them. Do not plan from an old edition.</td></tr> </tbody> </table> <p>Three practical points follow. First, the design temperature on the line list is often not the temperature the steel actually sees. Bypassed exchangers, idle spares, start-up lines, dead legs and steam-out connections can sit in the susceptible band for long periods while the design value says \"hot\". Second, equipment that is normally cold can still be at risk. Cold service below the band can see heavy condensation where insulation or vapour barriers have failed, and lines that warm up during shutdowns pass through the band. Third, the worst attack is generally reported in the middle of the carbon steel band, where water evaporates and re-wets most often. Treat that part of the range as highest priority in a screening plan.</p> <h2>Where CUI starts: a location checklist</h2> <p>CUI is not random. It starts where water can get past the jacket and where it collects. API 570, API 510 and API RP 583 all describe susceptible locations in similar terms. The list below is our own summary for field use:</p> <ul> <li><strong>Penetrations through the insulation:</strong> nozzles, small-bore branches, vents, drains, instrument connections, steam tracer entries, pipe supports and hangers, ladder and platform clips, and bolted shoes.</li> <li><strong>Insulation terminations:</strong> at flanges, valves and fittings, at the ends of insulated runs, and at vertical terminations where water runs down the jacket and into the end.</li> <li><strong>Damaged or degraded jacketing:</strong> dents, open seams, missing bands, hardened or cracked caulking, and seams on the top of horizontal runs facing the weather.</li> <li><strong>Low points:</strong> the bottom of vertical runs, the six o'clock position on horizontal lines, and vessel skirts and bottom heads where water drains to.</li> <li><strong>Visible symptoms:</strong> bulges in the jacket, rust staining, blistered paint at insulation ends, and wet insulation found during maintenance.</li> <li><strong>Water sources nearby:</strong> deluge and fire-water systems, cooling tower drift, steam leaks, process leaks, safety showers and wash-down areas.</li> <li><strong>Service conditions:</strong> lines in the susceptible band, cyclic or intermittent service, dead legs and lines kept on standby.</li> <li><strong>Coating history:</strong> equipment insulated with no coating, or with a coating past its expected life. Insulation itself is not a corrosion barrier.</li> </ul> <p>For tanks and spheres, also look at the shell-to-roof junction under insulation, nozzles and manways, and the bottom course where water drains down the shell.</p> <h2>Climate: why CUI programmes in North America are not all the same</h2> <p>CUI rates follow the climate. Gulf Coast refineries and chemical plants in Texas and Louisiana see warm temperatures, high humidity, heavy rain and marine chlorides, close to the worst combination for CUI. Atlantic coast and Great Lakes sites add freeze-thaw cycling that opens jacket seams. Dry mid-continent and mountain sites generally see less CUI, but deluge testing, steam leaks and cooling tower drift can create local wet zones anywhere. Older API 570 guidance already noted that marine and warm humid sites need more active CUI programmes than dry inland sites. Current RP 583 likewise asks the owner to assess the local environment. In Canada, Alberta oil sands and upgrader sites combine long cold winters with steam-traced and heat-traced lines that cycle. Coastal BC and Atlantic Canada see marine exposure. Climate does not set the interval on its own, but it is a legitimate reason to put one site's screening extent above another's.</p> <h2>How the in-service codes treat CUI</h2> <p>None of the main in-service codes treats CUI as optional, but none hands you a single universal percentage either. In broad terms:</p> <ul> <li><strong>API 570 (piping, current 5th Edition, 2024)</strong> requires the owner's inspection plan to address CUI for susceptible insulated piping. It ties the extent of follow-up examination to the piping class and to what external visual inspection finds. Check the current edition for the specific extents.</li> <li><strong>API 510 (pressure vessels, 11th Edition)</strong> calls for CUI to be considered for externally insulated vessels in the susceptible temperature range or in intermittent service, as part of external inspection planning.</li> <li><strong>API RP 583</strong> is the dedicated recommended practice for corrosion under insulation and fireproofing. It covers design, maintenance, inspection and mitigation for vessels, piping, tanks and spheres, including how to prioritise and select inspection methods. See our <a href=\"/blog/corrosion-under-insulation-cui-api-rp-583-2026-decoded\">RP 583 decoded guide</a>.</li> <li><strong>API RP 571</strong> describes CUI as a damage mechanism: affected materials, critical factors and appearance. It is one of the RP 571 sections listed for the API 510, 570 and 653 certification exams.</li> <li><strong>AMPP (formerly NACE) SP0198</strong> covers controlling corrosion under thermal insulation and fireproofing through coatings, insulation selection and design.</li> </ul> <p>OSHA's PSM rule and EPA's RMP rule do not name CUI. They require mechanical integrity inspection consistent with recognized and generally accepted good engineering practice, and for insulated covered equipment that in practice means a documented CUI approach. Inspection extents and intervals are decisions for the owner and its API inspector under the code. They are not set by the NDE contractor.</p> <h2>CUI inspection methods compared</h2> <p>Most CUI programmes combine a screening step, which finds where to look, with a follow-up step, which measures what is there. Note that pulsed eddy current and profile radiography are two different methods, not one.</p> <table> <thead><tr><th>Method</th><th>Role</th><th>What it tells you</th><th>Main limits</th></tr></thead> <tbody> <tr><td>External visual of jacketing</td><td>Screening</td><td>Damaged jacket, seams, caulking, staining, bulges, wet areas</td><td>Shows where water can get in, not whether the steel has corroded</td></tr> <tr><td>Infrared thermography</td><td>Screening</td><td>Wet insulation from thermal contrast</td><td>Depends on temperature difference and weather; finds water, not wall loss</td></tr> <tr><td>Profile radiography (film or digital)</td><td>Screening and measurement on small-bore and medium piping</td><td>Wall profile and loss at the tangent through the insulation</td><td>Radiation controls; limited diameter and wall; samples sections, not full coverage</td></tr> <tr><td>Pulsed eddy current (PEC)</td><td>Screening through insulation and jacket</td><td>Average remaining wall over the probe footprint</td><td>Averages over an area, so small pits are under-called; ferromagnetic steel only; jacket type and thickness affect results</td></tr> <tr><td>Guided wave testing (GWT)</td><td>Screening of long runs</td><td>Cross-sectional loss along tens of metres from one collar location</td><td>Needs a small insulation window; reduced range at bends, supports and with some coatings; screening sensitivity, not thickness</td></tr> <tr><td>UT thickness and corrosion mapping after insulation removal</td><td>Follow-up measurement</td><td>Actual minimum thickness and loss pattern for corrosion rate and remaining life</td><td>Needs insulation removal and surface preparation; coverage only where stripped</td></tr> <tr><td>Visual, MT and PT after removal; PT for stainless</td><td>Follow-up and ECSCC detection</td><td>Surface condition, pitting and stainless chloride cracking</td><td>Needs access to the bare surface</td></tr> </tbody> </table> <p>For carbon steel, screening methods find suspect areas and UT measurement after stripping gives the number the inspector uses. For stainless steel, the concern is cracking, and wall-loss methods such as PEC will not find ECSCC. Plan stripping with dye penetrant at the susceptible locations instead. Our pages on <a href=\"/guided-wave-testing\">guided wave testing</a> and <a href=\"/corrosion-mapping\">corrosion mapping</a> cover two of these methods, and <a href=\"/blog/corrosion-under-insulation-detection-without-removing-the-insulation\">CUI detection without removing insulation</a> compares the through-insulation options.</p> <h2>What a defensible CUI record looks like</h2> <p>When an auditor or the API inspector reviews a CUI programme, they look for a chain from susceptibility to decision:</p> <ul> <li>a susceptibility list of insulated lines and equipment, with material, actual operating temperature, cyclic or intermittent flags, coating status and environment;</li> <li>external visual results for the jacketing, with photos and locations;</li> <li>screening method, coverage and results, each with procedure and examiner certification;</li> <li>follow-up examination locations chosen from the screening results and the code's targeting logic, with measured thicknesses tied to CMLs;</li> <li>repair and reinstatement records for coating, insulation and jacket;</li> <li>the inspector's evaluation of corrosion rate, remaining life and next inspection date.</li> </ul> <p>If screening data cannot be tied to a CML or a line location, it rarely survives the next turnaround planning cycle.</p> <h2>Common CUI programme mistakes</h2> <ul> <li><strong>Screening only by design temperature.</strong> Actual temperature, idle periods and cycling decide susceptibility.</li> <li><strong>Treating PEC averages as minimum thickness.</strong> Prove up PEC calls with UT after stripping before using them in remaining-life calculations.</li> <li><strong>Looking for wall loss on stainless steel.</strong> The stainless risk is ECSCC, which needs surface examination.</li> <li><strong>Reinsulating without recoating.</strong> Putting wet or uncoated steel back under new insulation resets the clock.</li> <li><strong>Ignoring supports and penetrations.</strong> Long straight runs are easy to screen. Many failures start at the details.</li> <li><strong>Planning from an old code edition.</strong> Temperature bands and extent tables have changed between editions.</li> </ul> <h2>How Atlantis supports CUI programmes</h2> <p>Atlantis NDT performs CUI screening and follow-up NDE at the locations selected in the owner's inspection plan. That includes visual condition surveys, profile radiography with crews licensed where the work is, guided wave screening, UT thickness and corrosion mapping after insulation removal, and PT for stainless ECSCC. ASNT-certified technicians do the work under ASNT Level III oversight. Results go to the owner's API inspector, who sets extents and intervals. See <a href=\"/inspection/corrosion-under-insulation-inspection\">CUI inspection services</a> and <a href=\"/inspection/piping-circuit-inspection-cml\">CML thickness surveys</a>. <a href=\"/contact?service=inspection&amp;subject=Corrosion%20under%20insulation%20(CUI)%20inspection%20scope\">Send us your CUI scope</a> or <a href=\"/contact?service=inspection&amp;subject=CUI%20screening%20-%20guided%20wave%20and%20profile%20RT\">ask about guided wave and profile RT screening</a>. We reply within one business day.</p> <h2>More questions about corrosion under insulation</h2> <h3>What is corrosion under insulation (CUI)?</h3> <p>External corrosion or cracking of insulated or fireproofed equipment, caused by water that gets past the jacketing and is held against the metal surface.</p> <h3>At what temperature does CUI occur in carbon steel?</h3> <p>The commonly cited range is about 10°F to 350°F (-12°C to 177°C), plus higher-temperature equipment in intermittent or cyclic service. Confirm the band in the current API 510, 570 or RP 583.</p> <h3>Does stainless steel suffer from CUI?</h3> <p>Yes, mainly as external chloride stress corrosion cracking. It is commonly cited at about 140°F to 400°F (60°C to 204°C) for austenitic and duplex grades.</p> <h3>What is CUI inspection?</h3> <p>A programme that identifies susceptible insulated equipment, screens it with visual and through-insulation methods, and measures suspect areas after insulation removal, so the API inspector can evaluate remaining life.</p> <h3>Which code covers corrosion under insulation inspection?</h3> <p>API 570 and API 510 require CUI to be addressed in inspection plans. API RP 583 is the dedicated recommended practice, and API RP 571 describes the damage mechanism.</p> <h3>How often should insulated piping be checked for CUI?</h3> <p>The interval and extent are set by the owner's inspection programme under API 570 or API 510. They depend on piping class or vessel criticality, external visual findings, past corrosion rates and any risk-based assessment the owner has done. There is no single universal frequency. The NDE contractor supplies the data, and the API inspector sets the interval.</p> <h3>Can CUI be found without removing insulation?</h3> <p>Screening can be done through insulation with profile radiography, pulsed eddy current or guided wave testing. Confirming a minimum thickness for remaining-life calculations normally needs UT after the insulation is removed at the suspect locations. <a href=\"/contact?service=inspection&amp;subject=CUI%20through-insulation%20screening%20and%20follow-up%20UT\">Ask us to plan screening plus follow-up UT</a>.</p>"}

File: src/data/deep-content/blog__corrosion-under-insulation-detection-without-removing-the-insulation.json
{"path":"/blog/corrosion-under-insulation-detection-without-removing-the-insulation","bodyHtml":"<h2>CUI inspection methods compared: profile RT, PEC, guided wave and neutron backscatter side by side</h2> <p><strong>Short answer:</strong> the four best-known CUI methods measure different things. Neutron backscatter (and infrared thermography) finds wet insulation, not corrosion. Guided wave UT screens long straight runs for loss of cross-section and tells you where to look. Pulsed eddy current (PEC) measures average remaining wall under a footprint through the insulation. Profile radiography images the actual wall profile and corrosion product. A sound programme screens with the fast methods, confirms with RT or with direct UT and visual examination at stripped windows, and lets the owner's inspector decide where insulation comes off.</p> <p>This section adds a method-by-method comparison, guidance on matching methods to components, the workflow from screening to confirmation, and the records an API 510 or API 570 inspector expects. It complements the overview above and the <a href=\"/inspection/corrosion-under-insulation-inspection\">CUI inspection service page</a>. No method here replaces the inspector's judgement or the owner's CUI programme, and vendor performance claims vary: qualify any method on representative mock-ups before relying on it.</p> <h2>The comparison table: what each method actually measures</h2> <p>The single most useful question to ask of any CUI technique is \"what physical quantity does it measure?\" The answer decides what a \"clean\" result means and what follow-up is needed.</p> <table> <thead><tr><th>Method</th><th>What it measures</th><th>Output</th><th>Coverage style</th><th>Key limits</th><th>Typical follow-up</th></tr></thead> <tbody> <tr><td>Neutron backscatter</td><td>Hydrogen in the insulation, i.e. water (and hydrocarbons)</td><td>Wet/dry map along the line</td><td>Fast scanning of jacketed lines and vessels</td><td>No metal-loss information; radioactive source needs licensing and controls; hydrogen-bearing insulation materials can confuse readings</td><td>PEC, RT or stripped-window UT at wet zones</td></tr> <tr><td>Infrared thermography</td><td>Surface temperature differences on the jacket caused by wet insulation</td><td>Thermal images</td><td>Very large areas, including from a distance</td><td>Needs a temperature difference between process and ambient; weather, sun and jacket emissivity affect results; no metal-loss information</td><td>Neutron backscatter or thickness method at anomalies</td></tr> <tr><td>Guided wave UT</td><td>Changes in pipe cross-section that reflect a low-frequency guided wave</td><td>Reflector locations and estimated cross-section change along the pipe</td><td>Long straight runs from a single collar position</td><td>Range drops with bends, supports, coatings, viscous contents and heavy corrosion; poor on small isolated pits; not a sizing method</td><td>Profile RT, PEC or UT at the indicated location</td></tr> <tr><td>Pulsed eddy current</td><td>Average wall thickness of ferromagnetic steel under the probe footprint</td><td>Grid of percentage or absolute wall values</td><td>Point-by-point grids through insulation and jacketing</td><td>Footprint averaging under-calls small pits; metal mesh, steel jacketing and nearby geometry reduce accuracy; cannot separate internal from external loss</td><td>Profile RT or UT at low readings</td></tr> <tr><td>Profile radiography (film, CR or DR)</td><td>Silhouette of the wall at the tangent of the pipe, plus image of corrosion product and scale</td><td>Radiographic images with measured wall at tangent points</td><td>Shot-by-shot; good on small bore, elbows and supports</td><td>Radiation exclusion zones and licensing; limited to diameters and wall thicknesses the source and detector can penetrate; depth measured mainly at tangent points</td><td>Strip and confirm with visual and UT where findings are significant</td></tr> <tr><td>Real-time / digital radiography scanning</td><td>Same as profile RT, viewed live as the device moves along the line</td><td>Live or recorded images</td><td>Faster scanning of small and medium bore</td><td>Equipment availability; same radiation controls; resolution varies by system</td><td>Profile RT or UT for measurement</td></tr> <tr><td>Stripped window: visual + UT</td><td>Actual surface condition and thickness</td><td>Photographs, pit depths, UT readings or maps</td><td>Only where insulation is removed</td><td>Cost of removal, reinstatement and, on older systems, asbestos handling</td><td>Repair, re-coat, re-insulate; feed corrosion rates to the inspector</td></tr> </tbody> </table> <p>The table shows why combinations work. A wet-insulation map from neutron backscatter or thermography narrows down where water is; guided wave narrows down where metal has gone on long runs; PEC grids quantify average loss on shells and large pipe; profile RT shows the shape of the damage at specific locations; and direct examination at a stripped window gives the number the inspector ultimately uses.</p> <h2>Pulsed eddy current in more depth</h2> <p>PEC is popular because it needs no couplant, no surface preparation of the steel and no radiation, and it works through insulation and many jacket types. A probe induces a pulsed magnetic field; the decay of the eddy currents in the steel is related to the wall thickness. Peer-reviewed work on PEC for CUI (for example a 2023 study in the journal <em>Materials</em>) describes the core limitation clearly: the reading is an average over a footprint that grows with insulation thickness, so a small isolated pit can be diluted by the sound steel around it and under-reported. The same study showed that metal mesh embedded in insulation enlarges the footprint and reduces sensitivity.</p> <p>Practical consequences for planning:</p> <ul> <li>Use PEC for <strong>general or wide-area wall loss</strong>, not to prove the absence of pitting.</li> <li>Set grid spacing deliberately. Wide spacing is fast but leaves gaps between footprints; the owner's inspector should agree the spacing for each consequence tier.</li> <li>Treat readings near <strong>flanges, supports, nozzles and changes in diameter</strong> with caution, because nearby metal changes the response.</li> <li>PEC gives a <strong>relative</strong> value against a calibration point; confirm the reference on a known area, ideally with UT at a window.</li> <li>Record jacket type, insulation thickness and any mesh, because they change performance and must be repeated at the next survey for valid comparison.</li> </ul> <h2>Profile radiography in more depth</h2> <p>Profile RT places the source and detector so the beam passes tangentially through the pipe wall at the edges of the image. The steel wall appears as a band whose width can be measured, after correcting for geometric magnification. Corrosion on the outer surface under the insulation shows as a change in the wall profile and as corrosion product between the steel and the insulation. Older editions of API 570 stated that radiography or insulation removal with visual inspection is normally required at damaged or suspect CUI locations, with other NDE methods allowed where applicable; check the current edition for today's wording.</p> <p>Strengths: it works on small bore, elbows, tees and pipe at supports where PEC and guided wave struggle, and the image is a permanent record that can be compared over time. Limits: wall measurement is only exact at the tangent points, so loss on the face of the pipe needs a different exposure angle or a second shot; penetration limits apply on large or thick-walled pipe; and every exposure requires radiation safety controls. In the United States, industrial radiography is licensed by the NRC or by an Agreement State radiation control programme, while in Canada gamma radiography sources are licensed by the Canadian Nuclear Safety Commission and X-ray equipment falls under provincial rules. Digital detector arrays and computed radiography have shortened the time per shot and allow image enhancement, but the geometry rules are the same. See <a href=\"/radiographic-testing\">radiographic testing</a> for the method itself.</p> <h2>Guided wave and neutron backscatter in more depth</h2> <p><strong>Guided wave UT.</strong> A transducer ring clamped at one location sends low-frequency waves along the pipe in both directions. Reflections come from welds, supports, fittings and areas of metal loss. The method excels on long straight runs, road crossings, sleeved sections and pipe racks where access is limited, because one collar position covers a long length. Range depends heavily on the pipe: coatings, heavy general corrosion, many supports, bends and liquid contents all shorten it. It reports cross-section change, so a small deep pit can be below the detection threshold while a shallow but wide area is easy to see. Every indication needs a follow-up measurement. For long-range screening practice, see <a href=\"/guided-wave-testing\">guided wave testing</a>.</p> <p><strong>Neutron backscatter.</strong> A sealed neutron source emits fast neutrons; hydrogen atoms in water slow them, and a detector counts the slow neutrons that return. High counts mean hydrogen, and on most insulated lines that means water. The method is quick and needs no contact with the steel, which makes it a good first pass across a unit to rank lines by wetness. Its limits are inherent: it does not measure corrosion, hydrocarbon leaks into insulation also contain hydrogen, some insulation materials contain hydrogen, and the radioactive source requires licensing and controls. A dry reading is useful evidence; a wet reading is a reason to look further.</p> <h2>Matching methods to the component</h2> <ul> <li><strong>Long straight runs on pipe racks:</strong> neutron backscatter or thermography to find wet zones, guided wave to screen for metal loss, then PEC or profile RT at indications.</li> <li><strong>Small-bore piping (roughly 2 inch and under) and tubing:</strong> profile RT or real-time radiography; PEC and guided wave are often impractical.</li> <li><strong>Elbows, tees and closely spaced fittings:</strong> profile RT; PEC only with probes and calibration suited to the geometry.</li> <li><strong>Pipe supports, clamps and shoes:</strong> profile RT and visual examination; supports are classic water traps and also hinder guided wave and PEC.</li> <li><strong>Vessel shells and large-diameter pipe:</strong> PEC grids, with neutron backscatter or thermography to prioritise, and windows at nozzles, rings and skirts.</li> <li><strong>Insulated tank shells:</strong> PEC on accessible courses, windows at the bottom course and at stiffening rings, and profile techniques at nozzles.</li> <li><strong>Dead legs and low points:</strong> direct examination or RT; screening methods rarely give enough confidence on short, complex configurations.</li> <li><strong>Austenitic stainless steel:</strong> the concern is usually external chloride stress corrosion cracking rather than wall loss, which needs insulation removal and surface methods; see the guide on <a href=\"/api-inspection/chloride-stress-corrosion-cracking\">chloride stress corrosion cracking</a>.</li> </ul> <h2>From screening to confirmation: a defensible workflow</h2> <ol> <li><strong>Rank the population.</strong> The owner's CUI programme, often built with API RP 583 as guidance, groups lines and vessels by temperature range, insulation and jacket type, coating, age, environment and consequence. Our <a href=\"/blog/corrosion-under-insulation-cui-api-rp-583-2026-decoded\">API RP 583 article</a> covers the framework.</li> <li><strong>Screen for moisture and visible damage.</strong> External visual survey of jacketing, seals, penetrations and supports; neutron backscatter or thermography where useful.</li> <li><strong>Screen for metal loss.</strong> Guided wave on long runs, PEC on shells and large pipe, real-time radiography on small bore.</li> <li><strong>Confirm.</strong> Profile RT and stripped-window visual and UT at the locations chosen by the inspector from the screening results, plus a share of \"clean\" screening locations to check that the screening is not missing damage.</li> <li><strong>Record and trend.</strong> Tie every reading to a fixed reference so the next survey measures the same place, and feed confirmed thickness data into the inspector's corrosion-rate calculations.</li> </ol> <p>Step 4 matters more than it looks. If insulation is only ever removed where screening found something, the programme never tests its own blind spots. Planned verification windows at locations that screened clean are the evidence that screening works on that site's insulation, jackets and pipe sizes.</p> <h2>What the inspector of record needs in the report</h2> <ul> <li>Method, procedure reference, equipment, calibration or reference standard, and technician certification level for each technique.</li> <li>Exact locations referenced to line numbers, isometrics or drawings and fixed physical markers.</li> <li>For PEC: grid spacing, footprint size at the actual insulation thickness, jacket and insulation details, and the reference location.</li> <li>For guided wave: collar position, test range achieved, sensitivity and call levels used, and features identified.</li> <li>For RT: technique, source or tube, detector type, magnification correction and measured wall values at each tangent.</li> <li>For neutron backscatter or thermography: conditions at the time of survey and the threshold used to call \"wet\".</li> <li>Areas not inspected and why.</li> </ul> <p>With that, the owner's API 510 or API 570 inspector can compare survey to survey, set corrosion rates and decide intervals and insulation removal under the code and the owner's programme. Atlantis does not set those intervals.</p> <h2>Common mistakes when comparing CUI methods</h2> <ul> <li><strong>Treating a dry neutron or thermography result as \"no corrosion\".</strong> It only says the insulation was dry at the time of the survey.</li> <li><strong>Using PEC to clear pitted areas.</strong> Footprint averaging can hide small deep pits.</li> <li><strong>Running guided wave through a forest of supports and bends</strong> and reporting full coverage without stating the range actually achieved.</li> <li><strong>Measuring profile RT wall at one tangent only</strong> when damage could be on the face of the pipe.</li> <li><strong>Skipping verification windows</strong> at clean screening locations.</li> <li><strong>Not recording insulation and jacket details</strong>, which makes later PEC surveys non-comparable.</li> </ul> <h2>How Atlantis supports CUI method selection and screening</h2> <p>Atlantis NDT performs CUI screening and confirmation NDE within the owner's programme: guided wave screening, PEC grids, profile radiography by radiography crews licensed where the work is performed, and UT thickness and corrosion mapping at stripped windows, carried out by ASNT-certified technicians under ASNT Level III oversight. The owner and its API-certified inspector choose strip locations, set intervals and accept results. Atlantis does not perform fitness-for-service (API 579) assessments; risk-based inspection (API 580/581) is offered as a separate remote service. <a href=\"/contact?service=inspection&amp;subject=CUI%20inspection%20methods%20comparison\">Ask us which CUI methods suit your lines</a> or <a href=\"/contact?service=inspection&amp;subject=CUI%20screening%20and%20profile%20RT%20quote\">request a quote for CUI screening and profile RT</a>. Quotes on request.</p> <h2>More questions about CUI inspection methods</h2> <h3>What is the best NDT method for corrosion under insulation?</h3> <p>There is no single best method. Profile radiography and stripped-window UT give the most direct evidence; PEC, guided wave and neutron backscatter are faster screening tools. Most programmes combine them.</p> <h3>Can pulsed eddy current detect pitting under insulation?</h3> <p>Only partly. PEC averages wall thickness over its footprint, so small isolated pits can be under-reported. It is best for general wall loss and for deciding where to look more closely.</p> <h3>Does neutron backscatter detect corrosion?</h3> <p>No. It detects hydrogen, which on insulated lines usually means water in the insulation. It shows where CUI is likely, not whether metal has been lost.</p> <h3>Is guided wave testing good for CUI?</h3> <p>For long straight runs, yes, as a screening tool. Bends, supports, coatings and heavy corrosion shorten its range, and it cannot size individual pits, so indications need follow-up.</p> <h3>Why is profile radiography used for CUI?</h3> <p>It shows the actual wall profile and corrosion product through the insulation, works on small bore and fittings, and leaves a permanent image for comparison at the next inspection.</p> <h3>Do you still need to remove insulation if screening is clean?</h3> <p>Usually some verification windows are still needed, because every screening method has blind spots. The number and location are decided by the owner's inspector and CUI programme.</p> <p>Planning a CUI campaign? <a href=\"/contact?service=inspection&amp;subject=CUI%20campaign%20planning\">Talk to us about screening and confirmation scope</a>.</p>"}

File: src/data/deep-content/blog__cui-mitigation-tsa-thermal-spray-aluminum-2026-decoded.json
{"path":"/blog/cui-mitigation-tsa-thermal-spray-aluminum-2026-decoded","bodyHtml":"<h2>CUI mitigation and repair: the decision chain from finding to fix</h2> <p><strong>Short answer:</strong> CUI mitigation means keeping water and chlorides away from hot or cycling steel under insulation, through design, coatings such as high-performance epoxies or thermal spray aluminum, better insulation and jacketing, and removing insulation that is not needed. CUI repair starts only after inspection has measured the damage: the owner's inspector and engineer decide whether to recoat, repair or replace, then the area is re-examined, recoated and re-insulated to a specification that addresses why water got in.</p> <p>Most writing on corrosion under insulation stops at detection. The harder question for a plant is what to do next: which locations to fix, how to fix them so the problem does not return in five years, who signs off the repair, and how the repaired area is documented so the next inspection has a baseline. This section walks through that chain. The two key references are AMPP (formerly NACE) SP0198, Control of Corrosion Under Thermal Insulation and Fireproofing Materials, a Systems Approach, currently the 2017 revision, and API RP 583, Corrosion Under Insulation and Fireproofing, whose second edition was published in March 2021. Both are copyrighted; we summarise their approach in our own words, so check the current editions for detail.</p>  <h2>Why mitigation is a system, not a coating</h2> <p>SP0198's subtitle, \"a systems approach\", is the core idea. CUI needs three things: steel at a temperature where water does not boil off quickly, water that gets into the insulation and stays there, and time. Contaminants such as chlorides from the insulation, the atmosphere or process leaks make it worse, and austenitic and duplex stainless steels add the risk of external chloride stress corrosion cracking. No single barrier is reliable for the life of a unit, so mitigation layers several of them: a design that sheds water, jacketing and sealing that keep it out, an insulation material that does not hold it, and a coating on the steel that protects it when the other layers fail, which eventually they do.</p> <p>That is why a repair that only replaces the damaged insulation and jacketing, without recoating the steel or fixing the water entry point, usually brings the same CUI back to the same location. It is also why the most effective mitigation step is often the one that costs least to maintain: taking insulation off equipment that does not need it.</p>  <h2>Step one: is the insulation needed at all?</h2> <p>Insulation is installed for heat conservation, process control, personnel protection or fire protection, and needs change over a unit's life. Lines that were once hot may now run ambient; insulation applied purely to protect people from hot surfaces can sometimes be replaced with guards or cages that keep people away while letting the steel stay dry and visible. API RP 583 and SP0198 both encourage reviewing whether insulation is still required before reinstating it.</p> <p>Removing unnecessary insulation turns a CUI-susceptible item into one that can be inspected by simple visual examination and protected by a conventional atmospheric coating. The decision belongs to the owner's process, safety and integrity teams together, because personnel protection and process temperature requirements have to be met another way. Where insulation stays, the remaining steps apply.</p>  <h2>Coatings under insulation: what the options are</h2> <p>The coating on the steel is the last line of defence and the one that determines how long the repair lasts. Coatings used under insulation have to tolerate the operating temperature range, wet-dry cycling and, for cycling services, thermal shock. The main families referenced in industry guidance are summarised below; the right choice depends on temperature, substrate, application conditions and whether the work is shop or field applied.</p> <table> <thead><tr><th>Coating family</th><th>Typical role under insulation</th><th>Points to plan around</th></tr></thead> <tbody> <tr><td>High-build and epoxy phenolic or novolac epoxies</td><td>Common for carbon steel in moderate temperature and cyclic service</td><td>Temperature limit of the specific product; surface preparation and cure are critical in the field</td></tr> <tr><td>Silicone and polysiloxane hybrid coatings</td><td>Higher temperature services</td><td>Product-specific limits; some are less tolerant of field surface preparation</td></tr> <tr><td>Thermal spray aluminum (TSA)</td><td>Long-life barrier and sacrificial protection on carbon steel, including cyclic and higher temperature service</td><td>Needs a high standard of abrasive blast cleaning; application equipment may require hot-work controls in an operating unit</td></tr> <tr><td>Aluminum foil wrap</td><td>Used on austenitic stainless steel to reduce chloride stress corrosion cracking risk</td><td>Must be applied and overlapped correctly; damaged foil loses protection</td></tr> <tr><td>Surface-tolerant and wax-based systems</td><td>Field repairs where full blast cleaning is not practicable</td><td>Generally shorter expected life; suitable for temporary or constrained repairs</td></tr> </tbody> </table> <p>Thermal spray aluminum is applied to a joint specification, NACE No. 12/AWS C2.23M/SSPC-CS 23.00, which covers surface preparation, application, thickness measurement, adhesion testing, sealers and topcoats. One industry presentation on CUI design, published through the National Insulation Association, cites typical renewal cycles in the range of 8 to 15 years for liquid-applied coatings and 15 to 30 years for TSA; treat those as indicative, not as a design basis, because actual life depends on service, application quality and how well the insulation system keeps water out.</p> <p>The practical constraint in repair work is that many CUI repairs are done on operating equipment. Abrasive blasting near live hydrocarbon equipment, and flame or arc spraying of TSA, raise ignition and dust control questions that the site's permit system must address. Some repairs are therefore scheduled into turnarounds, and interim repairs use surface-tolerant systems until the full system can be applied.</p>  <h2>Insulation and jacketing choices that reduce CUI</h2> <p>Insulation material matters because some materials absorb and hold water while others do not. Industry guidance distinguishes materials that resist water absorption, such as expanded perlite, from fibrous materials such as mineral wool, which drain differently and should be specified with low leachable chloride content, and from aerogel blankets, whose water behaviour depends on whether they are treated to be hydrophobic. Whatever the material, it should be compatible with the operating temperature and should be specified for leachable chlorides where stainless steel is involved.</p> <p>Jacketing and sealing do most of the work of keeping water out. API RP 583 and SP0198 both give extensive guidance on jacketing: overlaps oriented to shed water, sealed seams on horizontal runs, proper termination and sealing at nozzles, supports, flanges and other penetrations, and avoidance of horizontal surfaces where water can pond. Damaged jacketing, missing caulk at penetrations and open terminations are the most common entry points found on inspection walkdowns, and fixing them is a maintenance task that should be part of every CUI repair, not a separate project.</p> <p>Where repeat inspection is expected, removable insulation covers or inspection ports at high-risk locations reduce the cost of the next inspection. They must be designed and sealed so they do not become new water entry points.</p>  <h2>Repair after CUI is found: who decides what</h2> <p>Once insulation is removed and the steel is cleaned, the damage is measured. That measurement, not the visual appearance, drives the decision. For pressure vessels under API 510, piping under API 570 and tanks under API 653, the owner's authorized inspector evaluates the remaining thickness against the minimum required thickness and the code's acceptance rules, and repairs and alterations are authorized under the applicable code. NDE contractors produce the measurements; they do not approve repairs.</p> <p>The common outcomes are:</p> <ul> <li><strong>Acceptable as is, recoat and reinsulate.</strong> Corrosion is shallow and remaining thickness is well above minimum. The area is cleaned, recoated to specification, reinsulated with corrected jacketing, and the thickness readings become the baseline.</li> <li><strong>Repair by welding or component replacement.</strong> Thinning is below what the code accepts. The repair follows the code's repair rules, with welding procedures, NDE of the repair and pressure testing as the inspector and code require.</li> <li><strong>Engineering assessment.</strong> Where thinning is localised and the owner wants to know whether the item can continue in service, the owner may commission an engineering assessment, for example a fitness-for-service evaluation under API 579-1/ASME FFS-1. That is an owner-commissioned engineering task, separate from the NDE.</li> <li><strong>Temporary repair.</strong> Engineered clamps or enclosures may be used under the owner's procedures and the code's provisions for temporary repairs, with a plan for permanent repair.</li> <li><strong>Stainless steel cracking.</strong> If penetrant testing finds chloride stress corrosion cracking, the response is a repair or replacement decision by the owner's inspector and engineer, plus correction of the chloride source and the insulation system.</li> </ul> <p>Whichever route is taken, the repair should close with a defined set of records: before-repair thickness data, the repair or coating specification applied, quality control results for surface preparation and coating, post-repair thickness readings, and the reinsulation details. Coating quality control, such as dry film thickness, holiday testing and adhesion for TSA, is normally carried out by qualified coating inspectors against the coating specification.</p>  <h2>A worked example: CUI on a cycling process line</h2> <p>Consider, qualitatively, an insulated carbon steel line that cycles between ambient and moderate operating temperatures, running across a rack with several pipe supports and two small-bore branch connections. A screening survey flags wet insulation near the supports. Insulation is stripped at those locations and at the branch connections, the steel is cleaned, and the NDE crew performs visual examination and UT thickness readings, then corrosion mapping where the visual shows significant loss.</p> <p>The results show general shallow corrosion along most of the stripped length, deeper localised loss at one support where the jacketing had been cut for the support shoe and never sealed, and sound steel at the branches. The owner's API 570 inspector evaluates the minimum readings, accepts most areas for recoat, and specifies a pipe section replacement at the support. The engineering team reviews the support detail and changes it so the shoe no longer pierces the jacketing. The coating specification calls for a high-build system suitable for cycling service, applied after the pipe section replacement. The reinsulation uses sealed jacketing with an inspection port at the redesigned support.</p> <p>The point of the example is the sequence. Measurement came before decisions; the code-authorized inspector made the acceptance decision; the root cause, a cut and unsealed jacket at a support, was fixed rather than simply reinsulated; and the post-repair readings became the baseline for the next inspection interval. <a href=\"/contact?service=inspection&amp;subject=CUI%20repair%20post-repair%20baseline%20UT\">Ask us to scope baseline UT for your next CUI repair</a>.</p>  <h2>NDE before and after a CUI repair</h2> <p>The inspection methods for finding CUI are covered in our <a href=\"/blog/corrosion-under-insulation-cui-detection-guide\">CUI detection guide</a>. For mitigation and repair the NDE has different jobs:</p> <ul> <li><strong>Before repair:</strong> visual examination and UT thickness or corrosion mapping on the cleaned surface to establish the minimum remaining thickness and extent of the damaged area, and penetrant testing on stainless steel where cracking is possible.</li> <li><strong>During repair:</strong> NDE of repair welds as the code and repair procedure require, for example radiography or UT of butt welds and MT or PT of fillet and attachment welds.</li> <li><strong>After repair:</strong> UT thickness readings at fixed, recorded locations before reinsulation, so that the next inspection has a true baseline rather than an estimate.</li> </ul> <p>The after-repair readings are the most often skipped and the most valuable. Without them, the next inspection cannot calculate a corrosion rate for the repaired area, and the integrity team has to assume a rate rather than measure one.</p>  <h2>Common mistakes in CUI mitigation and repair</h2> <ul> <li><strong>Reinsulating without recoating.</strong> New insulation over bare or poorly prepared steel restarts the clock at the same location.</li> <li><strong>Fixing the symptom, not the entry point.</strong> If damaged jacketing, an unsealed penetration or a support detail let water in, it must be corrected or the CUI returns.</li> <li><strong>Reinstating insulation that is no longer needed.</strong> Review the need before buying new insulation.</li> <li><strong>Using the wrong coating for the temperature.</strong> Coating temperature limits and cycling tolerance are product-specific; check them against actual operating conditions, including upsets and steam-out.</li> <li><strong>Ignoring stainless steel.</strong> Stainless lines need chloride control in the insulation and, where specified, protective foil or coatings; they are not immune.</li> <li><strong>No post-repair baseline.</strong> Without thickness readings before reinsulation, the next interval is built on assumption.</li> </ul>  <h2>Regulatory overlay and Canada</h2> <p>CUI management is part of mechanical integrity. For US facilities covered by OSHA process safety management, 29 CFR 1910.119(j) requires inspection and testing following recognised and generally accepted good engineering practice and correction of equipment deficiencies, and API RP 583 and SP0198 are commonly cited as that practice for CUI. EPA's Risk Management Program has parallel mechanical integrity requirements for covered processes. API 510 and API 570 each address CUI inspection of susceptible equipment, and API 653 addresses insulation removal on insulated tanks.</p> <p>In Canada, pressure equipment integrity management falls under provincial boiler and pressure vessel regulators, such as ABSA in Alberta and TSSA in Ontario, whose integrity management requirements expect owners to identify and manage damage mechanisms including CUI. Confirm the specific requirements with your jurisdiction.</p>  <h2>How Atlantis supports CUI mitigation and repair</h2> <p>Atlantis performs the NDE around a CUI campaign: visual examination and UT thickness and corrosion mapping on stripped locations, PT for chloride cracking on stainless steel, NDE of repair welds, and post-repair baseline thickness readings before reinsulation. Our technicians work under an SNT-TC-1A written practice with ASNT Level III oversight, and results go to your API-certified inspector and engineers, who make the acceptance and repair decisions. We do not perform fitness-for-service (API 579) assessments; risk-based inspection (API 580/581) is offered as a separate remote service. See <a href=\"/inspection/corrosion-under-insulation-inspection\">CUI inspection services</a>, <a href=\"/corrosion-mapping\">corrosion mapping</a> and <a href=\"/blog/corrosion-under-insulation-cui-api-rp-583-2026-decoded\">our API RP 583 overview</a>, or <a href=\"/contact?service=inspection&amp;subject=CUI%20repair%20NDE%20before%20and%20after\">request a quote for CUI repair NDE</a>; we reply within one business day.</p>  <h2>More questions about CUI mitigation and repair</h2> <h3>What is CUI mitigation?</h3> <p>CUI mitigation is the set of measures that prevent corrosion under insulation: removing unnecessary insulation, designing and sealing jacketing to keep water out, choosing suitable insulation, and coating the steel with a system rated for the service, such as high-performance epoxies or thermal spray aluminum.</p> <h3>How is CUI repaired?</h3> <p>The insulation is removed and the steel cleaned and measured. The owner's inspector evaluates the remaining thickness under the applicable code, then the area is recoated, repaired by welding or replaced, re-examined, and reinsulated with the water entry point corrected.</p> <h3>Is thermal spray aluminum worth it for CUI?</h3> <p>TSA is widely used for long-life CUI protection on carbon steel, especially in cycling or higher temperature service. It requires high-quality surface preparation and controlled application to NACE No. 12/AWS C2.23M/SSPC-CS 23.00, and field application may need hot-work controls.</p> <h3>What standards cover CUI mitigation?</h3> <p>AMPP (NACE) SP0198, currently the 2017 revision, and API RP 583, second edition 2021, are the main references. API 510 and API 570 address CUI within their inspection requirements, and API 653 covers insulated tank shells.</p> <h3>Who decides whether a CUI-damaged pipe can stay in service?</h3> <p>The owner's API-certified inspector, under the applicable code, using the measured thickness. Where an engineering assessment is needed, the owner commissions it. The NDE contractor provides measurements, not acceptance decisions.</p> <h3>Should we remove insulation instead of replacing it?</h3> <p>Where insulation is no longer needed for process, energy or personnel protection, removing it is often the most effective mitigation. Personnel protection can sometimes be provided with guards instead. The decision needs process and safety review.</p> <h3>How do you prevent CUI on stainless steel?</h3> <p>Use insulation with low leachable chlorides, keep water out with sealed jacketing, and apply a protective barrier such as aluminum foil wrap or a suitable coating where specified. Inspect susceptible areas with PT for chloride stress corrosion cracking.</p> <h3>What NDT is done after a CUI repair?</h3> <p>NDE of any repair welds as required by the code, coating quality checks against the specification, and UT thickness readings at recorded locations before reinsulation to set a baseline for future corrosion rates.</p> <p>Planning a CUI strip-and-repair campaign? <a href=\"/contact?service=inspection&amp;subject=CUI%20mitigation%20campaign%20NDE%20scope\">Send us the location list</a> and we will scope the before-and-after NDE for your inspector. Related: <a href=\"/inspection/piping-circuit-inspection-cml\">piping circuit and CML inspection</a>.</p> <p>Sources: <a href=\"https://content.ampp.org/standards/book/1137/Control-of-Corrosion-under-Thermal-Insulation-and\">AMPP SP0198</a>; <a href=\"https://www.api.org/products-and-services/standards\">API RP 583 (API standards catalogue)</a>; <a href=\"https://webstore.ansi.org/standards/nace/nace12awsc223msspccs2300\">NACE No. 12/AWS C2.23M/SSPC-CS 23.00</a>; <a href=\"https://insulation.org/wp-content/uploads/sites/17/2016/11/Efficient-Design-to-Mitigate-CUI_2.pdf\">P. Bock, Understanding Issues Surrounding CUI (insulation.org)</a>; <a href=\"https://www.osha.gov/laws-regs/regulations/standardnumber/1910/1910.119\">OSHA 29 CFR 1910.119</a>. Confirm against current editions.</p>"}
