Repository: anoop-1/atlantis-reimagined1

File: src/data/deep-content/blog__microbiologically-induced-corrosion-mic-2026-decoded.json
{"path":"/blog/microbiologically-induced-corrosion-mic-2026-decoded","bodyHtml":"<h2>MIC in tanks and piping: how to confirm it and how to find it</h2> <p><strong>Short answer:</strong> microbiologically influenced corrosion (MIC) is corrosion that is started or accelerated by microorganisms living in a biofilm on the metal surface, most often sulfate-reducing bacteria (SRB) under stagnant water or deposits. In storage tanks it concentrates in the water and sludge layer on the floor and in sumps; in piping it concentrates in dead legs, low points, fire water and lines left full of hydrotest water. Confirming MIC needs microbiological sampling taken before cleaning destroys the evidence, combined with NDE that measures the pitting: floor MFL scanning with UT prove-up in tanks, and UT scanning or radiography in piping.</p> <p>The sections below add the field detail that a damage-mechanism summary leaves out: the organisms involved, where MIC actually appears, why \"bacteria present\" does not prove MIC, the sampling sequence, which NDE methods measure MIC pitting and where each struggles, and what the owner's API 653 or API 570 inspector needs from the inspection. It is written for tank and terminal operators, refinery and chemical plant integrity teams, and fire protection system owners in the USA and Canada.</p> <h2>What MIC is, in practical terms</h2> <p>Microorganisms do not eat steel. They change the chemistry at the metal surface. A biofilm, a slimy layer of microbes and the material they secrete, forms on surfaces exposed to water with little or no flow. Under the biofilm, conditions can be very different from the bulk fluid: oxygen can be absent even when the fluid above contains oxygen, acids and sulfides can accumulate, and differences between covered and uncovered areas create local corrosion cells.</p> <p>Several groups of organisms are associated with MIC. Sulfate-reducing bacteria are anaerobic, convert sulfate to sulfide and are linked to the majority of reported MIC failures in oil and gas systems. Acid-producing bacteria generate organic acids under the biofilm. Iron- and manganese-oxidising bacteria create deposits (tubercles) that shield the surface and set up concentration cells. Methanogens and other archaea are also implicated in some systems. Real systems usually contain a consortium of these rather than a single species, which is part of why diagnosis is not simple.</p> <p>The damage is localized: deep pits, often cup-shaped or with undercut, sometimes clustered under nodules or deposits, with a black, sulfide-rich corrosion product when SRB are involved. On austenitic stainless steel welds, MIC from untreated hydrotest or cooling water has produced pits with very small surface openings over much larger subsurface cavities, a pattern documented in Nickel Institute publications on MIC of stainless steels. That morphology matters for inspection, because a tiny surface opening is easy to miss visually.</p> <h2>Where MIC shows up in storage tanks</h2> <ul> <li><strong>The floor under the water bottom.</strong> Crude oil, refined products and biofuel blends carry water that settles on the tank floor. The water and sludge layer, with nutrients from the hydrocarbon and sulfate from the water, is the classic MIC habitat. Pitting on the product side of the floor plates is often clustered in low areas and along the lap welds where water pools.</li> <li><strong>Sumps and the area around water draws.</strong> Water collects there by design, and draining is often incomplete.</li> <li><strong>Under sludge and deposits.</strong> Thick sludge shields the floor from inhibitors and biocides and creates the oxygen-free conditions SRB need.</li> <li><strong>Critical zone and annular plates.</strong> MIC at the shell-to-bottom junction is particularly serious because of the stresses there.</li> <li><strong>Bottom-side (soil-side) of the floor.</strong> Soil-side corrosion has many causes, and MIC is one of them where the foundation stays wet and cathodic protection is inadequate. The NDE approach is the same, but confirmation sampling is much harder.</li> <li><strong>Water tanks and fire water tanks.</strong> Untreated or poorly treated water storage can host MIC on walls and floors.</li> </ul> <p>For tanks, the integrity question is not just \"is it MIC?\" but \"how deep are the pits, and what is the remaining floor thickness?\" That answer comes from NDE, and it feeds the owner's API 653 assessment of the floor and the next internal inspection date.</p> <h2>Where MIC shows up in piping</h2> <ul> <li><strong>Dead legs and low-flow branches</strong>, including bypasses, drains and standby lines where water settles and flow rarely disturbs a biofilm.</li> <li><strong>Fire water systems</strong>, both underground mains and above-ground sprinkler and deluge piping, which sit full of stagnant water for long periods. MIC in fire sprinkler systems is well documented in fire protection literature.</li> <li><strong>Equipment left wet after hydrotest.</strong> Hydrotest water left standing in piping, tanks or exchangers, especially untreated or poorly treated water, is a recognised cause of MIC, including on 300-series stainless steel welds.</li> <li><strong>Cooling water systems</strong>, including exchanger shells and tubes, where biocide treatment lapses.</li> <li><strong>Produced water, water injection and gathering lines</strong> in upstream operations, where the pipeline-focused AMPP standard TM0212 is the reference for detection, testing and evaluation of MIC on internal surfaces.</li> <li><strong>Buried piping</strong> on the soil side where coatings have failed and cathodic protection is insufficient.</li> </ul> <p>If your piping programme already treats dead legs as a separate circuit, MIC is one more reason to keep it that way; see the guide on <a href=\"/api-inspection/api-570-deadleg-inspection\">API 570 dead leg inspection</a> for how those circuits are defined and inspected.</p> <h2>Bacteria present is not MIC confirmed</h2> <p>The most common diagnostic error is to find SRB in a water sample and declare MIC, or to find a deep pit and assume MIC because it \"looks like bacteria\". Neither is enough. Microorganisms are present in almost every untreated water system, and deep pitting has many other causes: under-deposit corrosion, oxygen pitting, chloride pitting, acid attack and galvanic corrosion can all produce similar pits.</p> <p>A published UK Health and Safety Executive investigation of an onshore pipeline MIC failure set out a lines-of-evidence approach that integrity teams find useful. In short, MIC is confirmed when several independent lines agree:</p> <ul> <li><strong>Operating conditions</strong> that favour microbes: water present, stagnant, low or intermittent flow, temperature in the range where the organisms thrive, nutrients available.</li> <li><strong>Microbiological evidence</strong> from samples of the deposit or biofilm at the corroded surface, not just the bulk water, using culture methods (serial dilution) and molecular methods such as quantitative PCR, with microscopy techniques such as DAPI staining or FISH where needed.</li> <li><strong>Chemical evidence</strong> in the corrosion product, for example high sulfide content for SRB-related attack.</li> <li><strong>Morphology</strong> of the damage: pit shape, clustering, undercutting, association with deposits and with the water-wetted zone.</li> <li><strong>Wall-loss data</strong> from UT, radiography or MFL that shows the extent and rate of damage over time.</li> </ul> <p>No single line is decisive. Molecular methods tell you what organisms are present and roughly how many, not whether they are corroding the steel at a given rate. Morphology alone can mislead. The value is in the combination.</p> <h2>Sampling sequence: why timing decides the diagnosis</h2> <p>Biofilm evidence is fragile. Draining, water washing, steam cleaning, chemical cleaning, gas-freeing and abrasive blasting for inspection all remove or kill the biofilm and alter the corrosion product. Once a tank floor has been blasted for MFL scanning, there is nothing left to sample. That is why the order of work matters:</p> <ol> <li><strong>Before opening:</strong> take water-bottom and sludge samples through sample points or water draws, and record water chemistry (pH, sulfate, sulfide, chloride) and temperature.</li> <li><strong>At first entry, before cleaning the floor:</strong> once the tank is safe to enter under the site's confined space and gas testing rules, sample deposits and biofilm directly at representative pits, photograph the undisturbed condition and map sludge depth.</li> <li><strong>Preserve samples correctly:</strong> follow the laboratory's instructions for containers, temperature and time to analysis. Field testing kits limit degradation; molecular samples may need preservation.</li> <li><strong>Then clean and prepare for NDE:</strong> the floor can be cleaned and blasted for MFL scanning and UT prove-up.</li> <li><strong>Correlate:</strong> overlay the microbiology results on the NDE map. Clusters of deep pits in the water-wetted zone with positive microbiology build a strong case; isolated pits elsewhere may have another cause.</li> </ol> <p>Microbiological sampling and analysis are a laboratory and corrosion-specialist scope. The NDE contractor's role is to coordinate access, avoid destroying the evidence before it is collected, and supply the wall-loss data that completes the picture.</p> <h2>NDE methods that measure MIC damage</h2> <p>Because MIC is localized pitting, methods that cover area are essential and spot thickness readings are of limited value. The table compares the common choices.</p> <table> <thead><tr><th>Method</th><th>Where it is used</th><th>What it shows</th><th>Limits for MIC</th></tr></thead> <tbody> <tr><td>Tank floor MFL scanning</td><td>Tank floors during internal inspection</td><td>Detects product-side and soil-side metal loss across the floor, flags areas for follow-up</td><td>Screening method; sizing of individual pits needs UT; less coverage near the shell, sumps and around obstructions; coatings and plate thickness affect sensitivity</td></tr> <tr><td>UT prove-up (spot and scanning)</td><td>Follow-up on MFL indications, critical zone, sumps</td><td>Remaining thickness at pits, distinction between product-side and soil-side loss</td><td>Pit bottoms are small and irregular, so careful scanning is needed to find the minimum</td></tr> <tr><td>Automated UT corrosion mapping</td><td>Annular plates, sumps, shell courses, piping</td><td>Thickness map showing pit clusters and their distribution</td><td>Surface prep and access; slower than MFL over large floors</td></tr> <tr><td>Visual examination and pit gauging</td><td>Product side of floors and accessible internal surfaces</td><td>Pit depth and morphology at the surface, deposits, tubercles</td><td>Cannot see soil-side damage; undercut pits are deeper than the mouth suggests</td></tr> <tr><td>Radiography (profile or double-wall)</td><td>Piping, including small bore, fire water and dead legs</td><td>Pitting patterns along the bottom of the pipe, deposits, remaining wall at tangent points</td><td>Radiation controls; quantitative depth only at certain geometries</td></tr> <tr><td>Guided wave screening</td><td>Long piping runs, buried or inaccessible fire water mains</td><td>Locates areas of cross-section loss for follow-up</td><td>Not sensitive to small isolated pits; not a sizing method</td></tr> <tr><td>PT and VT on stainless welds</td><td>Stainless piping and tanks after hydrotest MIC</td><td>Small surface openings of pits at welds and HAZ</td><td>Surface opening may be tiny compared with the cavity beneath; RT or UT needed to judge depth</td></tr> </tbody> </table> <p>For tank floors, the standard approach is MFL scanning of the accessible floor followed by UT prove-up of every indication above the reporting threshold set by the owner's inspector. The companion articles on <a href=\"/blog/storage-tank-floor-scanning-mfl-vs-ut-comparison\">tank floor scanning, MFL versus UT</a> and on <a href=\"/api-inspection/api-653-tank-floor-pitting-remaining-thickness\">API 653 floor pitting and remaining thickness</a> explain how the data feeds the floor assessment. Note that API 653 Addendum 4 (July 2025) revised text on tank-bottom thickness measurement, so check the current edition and addendum before writing the scope.</p> <h2>A worked example, described qualitatively</h2> <p>Consider a crude oil tank in a Gulf Coast terminal opened for its scheduled API 653 internal inspection. Water draws had been irregular, and the operator had seen black sludge on previous cleanings. The owner wanted to know whether floor pitting was MIC and how much floor life remained.</p> <p>The plan sampled the water bottom through the water draw before the tank was taken out of service, then, at first safe entry, sampled sludge and deposits at three locations near the sump and along a low area of the floor, photographing pits before any cleaning. After cleaning and blasting, the floor was scanned with MFL and every indication above the agreed threshold was proved up with UT. The results showed clusters of deep product-side pits in the low area and around the sump, matching the sludge map. The laboratory reported high SRB counts by qPCR in the deposit samples and sulfide-rich corrosion product.</p> <p>With these lines of evidence aligned, the owner's API 653 inspector assessed the remaining floor thickness against the code and decided on repairs: patch plates in the worst area, an internal lining, and a requirement for regular water draining and biocide treatment as part of the tank's operating procedures. The inspection interval was then set by the inspector under API 653 based on the measured data and the mitigation in place. The NDE contractor supplied the floor map, UT prove-up data and photographs; the laboratory supplied the microbiology; the decisions stayed with the owner.</p> <h2>Mitigation the inspection programme should verify</h2> <ul> <li><strong>Water management.</strong> Regular water draws on tanks, drainage and drying after hydrotest, and flushing of dead legs and fire water lines. API 653 internal inspections are an opportunity to check that water draws and sumps actually function.</li> <li><strong>Hydrotest water quality and lay-up.</strong> Clean, treated test water, prompt draining and drying, particularly for stainless steel systems.</li> <li><strong>Biocide treatment</strong> in cooling water, fire water and some product and produced-water systems, with monitoring to show it is effective.</li> <li><strong>Internal linings</strong> on tank floors and lower shell courses, inspected under the owner's lining programme.</li> <li><strong>Cathodic protection</strong> for soil-side floor and buried piping, with survey records reviewed at each inspection.</li> <li><strong>Design changes</strong> that remove dead legs or low points where water collects.</li> </ul> <p>Mitigation is a process and operations responsibility. The inspection record should note whether the measures were found in place, because the inspector's interval decision depends on them.</p> <h2>Common mistakes on MIC investigations</h2> <ul> <li><strong>Cleaning before sampling.</strong> The single most common reason a MIC investigation ends inconclusively.</li> <li><strong>Sampling only bulk water.</strong> Planktonic (free-floating) counts in water say little about the sessile population in the biofilm at the pit.</li> <li><strong>Calling every deep pit MIC.</strong> Other mechanisms create similar pits; the mitigation for each is different.</li> <li><strong>Using spot UT on a pitted floor.</strong> Random point readings can miss pits entirely; scanning is needed.</li> <li><strong>Ignoring the soil side.</strong> Product-side MIC is visible; soil-side damage only appears in MFL and UT data.</li> <li><strong>Assuming stainless steel is immune.</strong> Hydrotest-water MIC of 300-series stainless steel welds is well documented.</li> <li><strong>No repeat sampling.</strong> One sample is a snapshot; trends over time are more reliable for judging whether mitigation works.</li> </ul> <h2>Regulatory overlay in the USA and Canada</h2> <p>Field-erected aboveground storage tanks in petroleum service are commonly inspected under API 653, and many owners also need the tank inspection programme to satisfy the US EPA Spill Prevention, Control and Countermeasure rule (40 CFR 112), which requires integrity testing of bulk storage containers according to industry standards; shop-built tanks are often inspected under STI SP001. Tanks and piping inside OSHA PSM-covered processes fall under the mechanical integrity element of 29 CFR 1910.119. Buried fire water systems are usually governed by fire codes and the authority having jurisdiction rather than API codes, although the same NDE methods apply. Pipelines regulated by PHMSA follow 49 CFR 192 or 195 integrity management rules. In Canada, provincial regulators and fire codes apply, and tank requirements can differ by province. Confirm the rules for your site with your jurisdiction.</p> <h2>How Atlantis supports MIC inspection</h2> <p>Atlantis NDT performs the NDE side of a MIC investigation within the owner's inspection plan: tank floor MFL scanning with UT prove-up, corrosion mapping of annular plates, sumps and shell courses, UT scanning and radiography of piping, dead legs and fire water lines, and guided wave screening of long runs. Work is carried out by ASNT-certified technicians under ASNT Level III oversight, and we schedule the NDE so that microbiological sampling by your laboratory can be done before cleaning. Results go to the owner's API-certified inspector, who remains inspector of record. Microbiological testing is a laboratory scope, and Atlantis does not perform fitness-for-service (API 579) assessments; risk-based inspection (API 580/581) is offered as a separate remote service. See <a href=\"/inspection/aboveground-storage-tank-inspection\">aboveground storage tank inspection</a> and <a href=\"/magnetic-flux-leakage-testing\">magnetic flux leakage testing</a>, or <a href=\"/contact?service=inspection&amp;subject=MIC%20tank%20floor%20inspection\">request a quote for MIC tank floor inspection</a>. Quotes on request. For piping, <a href=\"/contact?service=inspection&amp;subject=MIC%20piping%20and%20dead%20leg%20inspection\">ask us to scope dead leg and fire water NDE</a>.</p> <h2>More questions about MIC inspection</h2> <h3>How do you confirm microbiologically influenced corrosion?</h3> <p>By combining several lines of evidence: conditions that favour microbes, microbiological testing of deposits at the corroded surface (culture and molecular methods such as qPCR), corrosion product chemistry, pit morphology and wall-loss data from NDE. Bacteria alone, or pit shape alone, is not proof.</p> <h3>What does MIC look like on a tank floor?</h3> <p>Typically clusters of deep, often cup-shaped pits in the water-wetted low areas and around sumps, frequently under black sludge with a sulfide smell. Similar pits can come from other mechanisms, so sampling is needed to confirm.</p> <h3>Can MFL detect MIC pitting on a tank bottom?</h3> <p>MFL floor scanning detects metal loss from MIC pitting on both the product side and the soil side and flags areas for follow-up. UT prove-up then measures remaining thickness at each indication.</p> <h3>Why must MIC samples be taken before cleaning?</h3> <p>Cleaning, steaming and blasting remove or kill the biofilm and change the corrosion product. Once the floor is blasted, the microbiological evidence is gone.</p> <h3>What is AMPP TM0212?</h3> <p>It is the AMPP (formerly NACE) test method for detection, testing and evaluation of MIC on internal surfaces of pipelines. It is widely used as a reference for sampling and analysis.</p> <h3>Who decides repairs after MIC is found in a tank?</h3> <p>The owner and its API-certified tank inspector, using the API 653 floor assessment and the owner's procedures. The NDE contractor and laboratory provide the data.</p> <p>Opening a tank soon? <a href=\"/contact?service=inspection&amp;subject=MIC%20sampling%20and%20floor%20scan%20planning\">Plan the floor scan around your MIC sampling with us</a>.</p>"}

File: src/data/deep-content/blog__remaining-life-calculations-how-corrosion-rate-drives-inspection-intervals.json
{"path":"/blog/remaining-life-calculations-how-corrosion-rate-drives-inspection-intervals","bodyHtml":"<h2>The half-life rule: turning remaining life into a next inspection date</h2> <p><strong>Short answer:</strong> Under API 510 (11th edition, 2022), remaining life = (actual thickness minus required thickness) divided by the corrosion rate, where t-required excludes corrosion allowance and mill tolerance. Unless an RBI assessment justifies otherwise, the interval to the next internal or on-stream inspection is the lesser of half the remaining life or 10 years. If remaining life is under four years, the interval may be the full remaining life, up to two years. The external visual interval is the lesser of five years or the internal interval.</p> <p>The sections above explain how corrosion rate drives remaining life. This section takes the last step that auditors and inspectors check first: turning a remaining-life number into a dated next inspection, using the rules as API 510 states them. The equipment-specific rules for piping and tanks are covered after the vessel rules. API codes are copyrighted, so everything here is paraphrased. Clause references are to the API 510 11th edition (October 2022, with errata in 2023 and 2025). Confirm against the edition your programme adopts. The interval is set by the inspector or engineer under the owner-operator's quality assurance system. NDE data feeds that decision but does not make it.</p> <h2>What API 510 actually says about remaining life</h2> <p>API 510 calculates remaining life in years as actual thickness minus required thickness, divided by the corrosion rate. Each term has a precise meaning in the code, and most errors come from using a near-miss definition:</p> <ul> <li><strong>Actual thickness</strong> is the thickness measured at a corrosion monitoring location (CML) during the most recent inspection.</li> <li><strong>Required thickness</strong> is the minimum thickness for the same CML or component, from the design formulas for pressure and structural loads, <em>without</em> corrosion allowance or manufacturer's tolerances. API 510 also lets it be reassessed through a fitness-for-service analysis under API 579-1/ASME FFS-1. That is an engineering assessment the owner commissions, not a default.</li> <li><strong>Corrosion rate</strong> is the rate the inspector selects, in consultation with a corrosion specialist, as best reflecting current conditions.</li> </ul> <p>API 510 defines two rate calculations. The <strong>long-term</strong> rate uses the initial thickness at the CML and the current reading. The initial thickness is either the first measurement at that CML or the thickness at the start of a new corrosion environment. The <strong>short-term</strong> rate uses the previous and current readings. The code does not simply say \"always use the higher.\" It lists factors to weigh when choosing:</p> <ul> <li>whether damage is general or localized</li> <li>impingement or erosion-corrosion</li> <li>when the corrosion started</li> <li>process changes such as water wetting, chlorides or lower pH</li> <li>whether protective scale has formed or been stripped away</li> <li>stagnant areas where deposits such as iron sulfide collect</li> <li>whether the unit keeps operating within its integrity operating windows</li> <li>whether a short-term spike came from a one-off event that has since been corrected</li> </ul> <p>Choosing the higher rate, as described earlier on this page, is the conservative default many programmes adopt. The code's own test is which rate best reflects current conditions, and the choice must be documented.</p> <p>API 510 also stresses data quality. Thickness and corrosion-rate data used for remaining life should be validated before they set next inspection dates. Bad data raises the risk of unexpected failure or of retiring a vessel too early. A statistical treatment of thickness data is allowed but must be documented. It may not suit vessels with random but significant localized corrosion.</p> <h2>The interval rules, in plain language</h2> <table> <thead><tr><th>Inspection type (API 510)</th><th>Default maximum interval, unless RBI justifies otherwise</th><th>Notes</th></tr></thead> <tbody> <tr><td>Internal or on-stream inspection</td><td>The lesser of half the remaining life or 10 years</td><td>An internal is not required at half the remaining life where thinning can be detected or monitored effectively from outside.</td></tr> <tr><td>Thickness measurement inspection</td><td>The lesser of half the remaining life or 10 years</td><td>The same short-remaining-life provision applies.</td></tr> <tr><td>Remaining life under four years</td><td>May be the full remaining life, up to a maximum of two years</td><td>Applies to both internal/on-stream and thickness intervals.</td></tr> <tr><td>External visual inspection (aboveground vessels)</td><td>The lesser of five years or the required internal/on-stream interval</td><td>Preferably done with the vessel in operation.</td></tr> <tr><td>Projected-MAWP method (alternative)</td><td>The interval works if the projected MAWP of the limiting component stays at or above the nameplate or rerated MAWP plus static head. Still capped at 10 years without RBI.</td><td>Iterative: choose an interval, project the metal loss, then check MAWP.</td></tr> <tr><td>RBI-based intervals</td><td>May exceed the 10-year and half-life limits for internal and on-stream inspections and the 5-year external limit</td><td>RBI-based external intervals must not exceed 10 years. An RBI interval beyond 10 years needs engineer and inspector review at least every 10 years.</td></tr> </tbody> </table> <p>Two points are easy to miss. First, the half-life rule is a ceiling, not a target. API 510 separately warns that when corrosion rates speed up or become unstable, the cause should be investigated using API RP 585. It also warns that relying on ever-shorter inspection intervals can be a riskier strategy than replacement, redesign or a material upgrade. Second, vessels in non-continuous service can count years of actual operation rather than calendar years. This applies only if, while idle, the vessel is isolated from process fluids and protected from corrosive internal environments.</p> <h2>Worked example 1: a vessel shell with a long remaining life</h2> <p>These figures are illustrative. Real values come from your design calculations and CML history.</p> <ul> <li>CML on the lower shell course of a carbon steel drum. t-required for that course, from the construction-code formula without corrosion allowance: 0.420 in.</li> <li>First reading at this CML (2006): 0.625 in. Previous reading (2020): 0.560 in. Current reading (2026): 0.540 in.</li> <li>Long-term rate: (0.625 - 0.540) / 20 years = 0.00425 in./yr (4.25 mpy).</li> <li>Short-term rate: (0.560 - 0.540) / 6 years = 0.0033 in./yr (3.3 mpy).</li> <li>The inspector, with the corrosion specialist, finds no process change and uniform thinning. To stay conservative they select the long-term rate, 4.25 mpy, and record why.</li> <li>Remaining life: (0.540 - 0.420) / 0.00425 = 28.2 years.</li> <li>Half the remaining life is 14.1 years, which exceeds 10 years. The next internal or on-stream inspection is therefore due within <strong>10 years</strong>, by 2036.</li> <li>External visual: the lesser of five years or the internal interval, so due by <strong>2031</strong>.</li> <li>MAWP check for continued service: API 510 calculates MAWP using measured thickness minus twice the expected corrosion loss before the next inspection. That gives 0.540 - 2 x (0.00425 x 10) = 0.455 in., still above 0.420 in. The current MAWP is supported through 2036.</li> </ul> <p>The governing date for the vessel is the shortest result across all its CMLs and components, not the shell alone. As noted earlier on this page, that is often a nozzle.</p> <h2>Worked example 2: a nozzle with less than four years left</h2> <ul> <li>Inlet nozzle CML with erosion-corrosion. t-required 0.270 in. Current reading 0.300 in. Selected rate 9 mpy (0.009 in./yr), from the short-term rate because the attack is localized and recent.</li> <li>Remaining life: (0.300 - 0.270) / 0.009 = 3.3 years.</li> <li>Remaining life is under four years, so API 510 allows the interval to be the full remaining life up to a maximum of <strong>two years</strong>. Half-life would give 1.67 years.</li> <li>Now apply the MAWP projection. At a two-year interval, projected thickness = 0.300 - 2 x (0.009 x 2) = 0.264 in. That is <em>below</em> the 0.270 in. required. A two-year interval would not support the current MAWP. To keep projected thickness at or above 0.270 in., the interval must be no more than (0.300 - 0.270) / (2 x 0.009) = 1.67 years.</li> <li>The decision belongs to the inspector and engineer. Options include a shorter interval, on-stream monitoring of the nozzle, a repair or replacement plan, or an owner-commissioned engineering assessment. The record must show which option was chosen and why.</li> </ul> <p>This example shows why a remaining-life spreadsheet with only one formula is not enough. The two-year short-life allowance, the half-life ceiling and the MAWP projection can each give a different answer. The programme has to show which one governs.</p> <h2>Same logic in API 570 and API 653, different caps</h2> <p><strong>API 570 (piping).</strong> The current edition (5th, February 2024) calculates remaining life in its section on remaining life. Interval setting is in its inspection-interval section, with a table of maximum intervals by piping class. API's own Body of Knowledge for the API 570 exam cites remaining life at 7.2 and intervals at 6.3.3 and Table 1. Thickness-measurement intervals follow the same principle: the lesser of half the remaining life or the class maximum in that table, plus separate rules for injection points and soil-to-air interfaces. Take the class-maximum figures from your licensed copy of the current edition. For class-specific detail see <a href=\"/api-inspection/api-570-class-1-hydrocarbon-inspection-intervals\">API 570 Class 1 inspection intervals</a> and <a href=\"/inspection/piping-circuit-inspection-cml\">piping circuit CML inspection</a>.</p> <p><strong>API 653 (tanks).</strong> Tank intervals use component-specific logic. Shell and bottom are treated differently, with bottom remaining life based on minimum remaining thickness after projected product-side and soil-side corrosion. External inspection intervals are tied to the shell corrosion rate, and internal intervals to projected bottom thickness, each with code maximums. API 653 Addendum 4 (July 2025) revised the text on tank-bottom thickness measurement, so check the current edition and addendum before quoting numbers. See <a href=\"/blog/api-653-tank-inspection-intervals-explained\">API 653 tank inspection intervals explained</a>.</p> <p>Across all three codes, an RBI assessment under API RP 580 or 581 can justify different intervals. That is an owner-commissioned engineering assessment with its own documentation and review requirements, not a shortcut. For the trade-offs see <a href=\"/api-inspection/time-based-vs-risk-based-intervals\">time-based vs risk-based intervals</a>.</p> <h2>New vessels, service changes and \"no corrosion rate yet\"</h2> <p>Remaining life needs a corrosion rate. New vessels, and vessels moved to a new service, do not have one yet. API 510 gives four ways to estimate a probable rate:</p> <ol> <li>Data from the owner's own vessels in the same or similar service.</li> <li>Readings from appropriately placed ultrasonic sensors.</li> <li>An estimate from a corrosion specialist.</li> <li>Published data for similar service.</li> </ol> <p>Where none of these can be applied with confidence, the inspection plan must include on-stream direct measurement of wall loss after six months of service. Measurements continue at suitable intervals until a credible rate is established. API 510 notes that thickness readings taken over short intervals carry statistical scatter, so an early \"rate\" may not reflect the environment. If the assumed rate later proves wrong, the actual rate must replace it in the remaining-life calculation. That changes the next inspection date as well.</p> <p>For large vessels with zones that corrode at clearly different rates, API 510 allows each zone to be treated on its own, with its own interval. It also lets a qualified corrosion specialist document that a vessel has no credible internal degradation mechanism. That vessel may then be exempt from internal inspection and corrosion monitoring. External inspection is still required.</p> <h2>Deferring a due date without breaking the rules</h2> <p>A calculated date is binding. The API 510 11th edition says a vessel may not be operated past its due date without a valid deferral. Deferrals must be documented and are meant to be the exception. A <strong>simplified deferral</strong> may be approved by the owner-operator only if all of the following are true:</p> <ul> <li>The due date has not been deferred before.</li> <li>The new date adds no more than 10 percent of the interval or six months, whichever is less.</li> <li>A review of operating conditions and history supports it.</li> <li>The owner's inspector and operations management consent.</li> <li>The records are updated before the original due date passes.</li> </ul> <p>Anything longer needs a documented risk assessment, or an update to an existing RBI assessment, under a formal deferral procedure. Calculated remaining life is one of the inputs that procedure considers.</p> <h2>The record an inspector or auditor expects</h2> <p>For each component or CML group, a defensible next-inspection-date record shows:</p> <ul> <li>the t-required calculation and its code basis, without corrosion allowance</li> <li>the thickness history at consistent CMLs, with method and instrument details</li> <li>the long-term and short-term rates, the rate selected and the reasoning</li> <li>the remaining life</li> <li>which interval rule governs: half-life, 10-year cap, short-life allowance, MAWP projection or RBI</li> <li>the resulting internal, thickness and external due dates</li> <li>the name of the inspector or engineer who set them under the owner's QA system</li> </ul> <p>At PSM-covered US facilities, 29 CFR 1910.119(j) also requires each inspection and test to be documented with the date, the person who did it, the equipment identifier, a description and the results. In Alberta, ABSA's AB-506 sets provincial interval and documentation requirements that apply alongside API 510. For PSM support see <a href=\"/consulting/osha-psm-mechanical-integrity-ndt\">OSHA PSM mechanical integrity NDT</a>.</p> <h2>Common half-life mistakes</h2> <ul> <li><strong>Calculating to nominal minus corrosion allowance.</strong> Remaining life should be calculated to the required thickness, not to nominal thickness less the corrosion allowance. Mixing the two can either inflate or deflate remaining life.</li> <li><strong>Using remaining life itself as the interval.</strong> The interval is half the remaining life, capped. The full-remaining-life allowance applies only below four years and only up to two years.</li> <li><strong>Applying the 10-year cap to external inspection.</strong> The external cap is five years, or the internal interval if shorter, unless RBI justifies otherwise.</li> <li><strong>Ignoring the MAWP projection.</strong> As worked example 2 shows, it can govern for short-life components.</li> <li><strong>Letting dates slip because the rate \"looks wrong\".</strong> Investigate the data, but keep the date unless a documented deferral is in place.</li> <li><strong>Resetting the long-term rate after a repair without documenting a new corrosion environment.</strong> API 510 allows a new initial thickness only at the start of a new corrosion environment.</li> </ul> <h2>Where Atlantis fits</h2> <p>Atlantis NDT supplies the input data for these calculations. That includes UT thickness surveys at established CMLs, scanning UT and <a href=\"/corrosion-mapping\">corrosion mapping</a> to find true minimums in localized-corrosion zones, and PAUT where cracking is a concern. All of it is performed by ASNT-certified technicians under ASNT Level III oversight and reported against the owner's CML identifiers. The owner's API-certified inspector or engineer calculates remaining life and sets the next inspection date. Atlantis does not set intervals, perform RBI or FFS, or act as inspector of record. See <a href=\"/inspection/pressure-vessel-inspection-services\">pressure vessel inspection services</a>. <a href=\"/contact?service=inspection&amp;subject=Remaining%20Life%20-%20CML%20Thickness%20Survey\">Request a CML thickness survey quote</a>, or <a href=\"/contact?service=inspection&amp;subject=Corrosion%20Mapping%20for%20Remaining%20Life%20Data\">ask about corrosion mapping for short-life components</a>.</p> <h2>Half-life rule FAQs</h2> <h3>What is remaining life in pressure vessel inspection?</h3> <p>It is the years left before a component reaches its required thickness at the selected corrosion rate. It equals actual minus required thickness, divided by the corrosion rate.</p> <h3>What is the half remaining life inspection interval?</h3> <p>API 510 caps the interval between internal or on-stream inspections at the lesser of half the remaining life or 10 years, unless RBI justifies otherwise.</p> <h3>What if remaining life is less than four years?</h3> <p>The interval may be the full remaining life, up to a maximum of two years. Check the MAWP projection too, because it can be tighter.</p> <h3>Does t-required include corrosion allowance?</h3> <p>No. API 510 defines required thickness without corrosion allowance or manufacturer's tolerances.</p> <h3>Which corrosion rate should I use, long-term or short-term?</h3> <p>The one that best reflects current conditions, chosen by the inspector with a corrosion specialist and documented. Many programmes default to the higher of the two.</p> <h3>How is the API 570 next inspection date calculated?</h3> <p>The same way in principle: the lesser of half the remaining life or the class maximum in API 570's interval table. Use the current 5th edition figures.</p> <h3>Can an RBI assessment replace the half-life rule?</h3> <p>Yes. API 510 allows RBI under API RP 580 to set intervals beyond the half-life and 10-year limits, with required periodic review. It is an engineering assessment the owner commissions.</p>\n<h2>Next step</h2>\n<p>Atlantis performs the NDE this work needs and reports to your inspector of record. To go further, <a href=\"/contact?service=inspection&amp;subject=remaining%20life%20calculations%20how%20corrosion%20rate%20drives%20inspec\">request an inspection quote</a>. We reply within one business day.</p>"}
