Repository: anoop-1/atlantis-reimagined1

File: src/data/deep-content/blog__sulfidation-corrosion-modified-mccoy-curve-2026-decoded.json
{"path":"/blog/sulfidation-corrosion-modified-mccoy-curve-2026-decoded","bodyHtml":"<h2>Sulfidation corrosion in refinery piping: the direct answer</h2><p><strong>Short answer:</strong> Sulfidation, also called sulfidic corrosion, is high-temperature thinning of carbon and low-alloy steel caused by sulfur compounds in hydrocarbon streams. API RP 939-C (second edition, 2019) addresses streams without hydrogen from roughly 500 °F (260 °C) up to about 1,000 °F (540 °C), with a lower threshold near 450 °F (230 °C) in hydrogen-containing service. The rate depends on temperature, sulfur content and chromium content, and on silicon content in carbon steel. Low-silicon components can thin much faster than the pipe next to them. That is why component-by-component inspection matters.</p><p>This section adds what the overview above leaves out: what the mechanism actually depends on, the Chevron Richmond lessons, what RP 939-C changed, and how an NDE programme for sulfidation is built in practice. A terminology note first. The industry correlation curves for sulfidation rates in hydrogen-free streams are the <strong>McConomy curves</strong>, published in modified form in API RP 939-C. They are not \"McCoy\" curves. For hydrogen and H2S environments, such as hydroprocessing units, RP 939-C and API RP 571 refer to the <strong>Couper-Gorman curves</strong>. Rate curves give a starting estimate. Measured thickness data always overrides them.</p><h2>What drives the corrosion rate</h2><p>Sulfidation is a direct chemical reaction between the steel surface and sulfur species, mainly H2S formed as sulfur compounds in the crude break down thermally. The product is an iron sulfide scale. It is not an electrochemical process in water, so it needs no free water and happens at temperatures where water cannot exist as liquid. The main variables are listed below.</p><ul><li><strong>Temperature.</strong> Rates rise steeply with temperature through the sulfidation range. Thermocouple accuracy, heater outlet temperatures and process changes therefore matter as much as metallurgy. A crude slate change or a cut-point change can shift a circuit into a faster corrosion regime without any change to the equipment.</li><li><strong>Sulfur content and species.</strong> More reactive sulfur generally means faster corrosion. Total sulfur alone does not fully predict the rate, because sulfur species differ in how readily they produce H2S.</li><li><strong>Chromium content.</strong> Adding chromium (1¼Cr, 2¼Cr, 5Cr, 9Cr, 12Cr, then 300-series stainless) progressively lowers the rate. This is the basis for upgrading materials in hot sulfur service.</li><li><strong>Silicon content in carbon steel.</strong> Carbon steel with less than 0.10 weight percent silicon corrodes significantly faster in sulfidation service than steel with higher silicon. ASTM A106 pipe has a minimum silicon requirement. Some other carbon steel specifications historically did not, so a circuit built from \"carbon steel\" can contain a mix of components with very different sulfidation resistance.</li><li><strong>Naphthenic acid and flow.</strong> Naphthenic acid corrosion and high velocity can interact with sulfidation and change both rate and pattern. Mechanism reviews should consider them together.</li></ul><p>The practical result is that thinning in a sulfidation circuit is often uneven from component to component. It can be fairly uniform within a single pipe spool or fitting while differing sharply between neighbouring spools or fittings. A CML programme that samples a few locations can miss the one fast-corroding elbow entirely.</p><h2>The Chevron Richmond lesson and what changed in RP 939-C</h2><p>On 6 August 2012, a carbon steel line on the #4 Crude Unit at the Chevron refinery in Richmond, California, ruptured. The US Chemical Safety Board (CSB) found that the 4-sidecut line had thinned from sulfidation corrosion, and that the failed component had low silicon content. The release formed a vapour cloud that engulfed 19 workers before igniting. In the weeks that followed, about 15,000 people in the surrounding communities sought medical treatment. The CSB's investigation is the most widely cited case study for this mechanism (<a href=\"https://www.csb.gov/chevron-refinery-fire/\" rel=\"noopener\">CSB Chevron Richmond investigation</a>).</p><p>The CSB made recommendations to API covering both RP 939-C and API 570. For RP 939-C it asked API to require users to:</p><ul><li>identify carbon steel circuits in sulfidation service that may contain low-silicon components;</li><li>either inspect every component in those circuits once (<strong>100 percent component inspection</strong>) or replace the at-risk carbon steel with a more resistant alloy;</li><li>designate any low-silicon or fast-corroding components found as permanent condition monitoring locations (CMLs) until they are replaced.</li></ul><p>API published the second edition of RP 939-C in January 2019. The CSB reviewed it and in January 2021 closed that recommendation as \"Closed - Acceptable Alternative Action\". In its summary, the CSB noted that the new edition:</p><ul><li>specifies a 0.10 wt% minimum silicon for carbon steel piping components in sulfidation service;</li><li>states that thickness surveys apply to carbon and low-alloy steel systems;</li><li>calls for risk assessment when deciding on piping replacement;</li><li>encourages more resistant materials to reduce reliance on inspection;</li><li>designates low-silicon components as permanent CMLs inside an API 570 inspection programme.</li></ul><p>The CSB also noted that the document keeps recommended-practice \"should\" language rather than mandatory \"shall\" language. RP 939-C was later reaffirmed. Check the current status in your licensed copy.</p><p>California also strengthened its refinery process safety regulations after the incident. Among other things, they now require damage mechanism reviews. Refineries elsewhere in the US cover the same ground through OSHA PSM mechanical-integrity programmes.</p><h2>Building a sulfidation inspection programme under API 570</h2><p>API 570 governs in-service piping inspection. For sulfidation circuits, a defensible programme usually works through these steps.</p><ul><li><strong>Identify the circuits.</strong> Use operating temperature (including excursions), sulfur content and hydrogen presence against the RP 939-C applicability range. Typical candidates are crude and vacuum unit transfer lines, sidecuts and bottoms, coker feed and fractionator piping, FCC feed and slurry systems, and hot hydroprocessing feed and effluent piping.</li><li><strong>Establish material composition.</strong> For carbon steel circuits, find out whether every component's silicon content is known. Mill test reports help when they can be traced to individual components. Where they cannot, owners use positive material identification with a technique that can actually measure silicon. Silicon is a light element, and many handheld XRF analysers cannot quantify it reliably. Owners therefore commonly use spark optical emission spectroscopy or other silicon-capable methods. Confirm the instrument's capability before relying on it.</li><li><strong>Do 100 percent component inspection where the material is not proven.</strong> Every pipe spool, elbow, tee, reducer and fitting in the at-risk circuit gets at least one thickness assessment. The aim is to find the components that are thinning faster than the circuit average.</li><li><strong>Make fast or low-silicon components permanent CMLs.</strong> Track their corrosion rates individually until they are replaced.</li><li><strong>Calculate rates and remaining life per component.</strong> Use the long-term and short-term rate logic in API 570 instead of applying a circuit-average rate to every part. See our <a href=\"/api-inspection/corrosion-rate-calculation-long-term-short-term\">corrosion rate calculation guide</a>.</li><li><strong>Set intervals by service class and remaining life.</strong> Intervals come from the API 570 piping class and remaining life, or from the owner's API 580/581 risk-based programme. RBI is an engineering analysis the owner commissions. It is not an NDE deliverable. See the <a href=\"/api-inspection/api-570-class-1-hydrocarbon-inspection-intervals\">API 570 Class 1 interval guide</a>.</li><li><strong>Feed process changes back into the programme.</strong> Crude slate, temperature and throughput changes should trigger a review of the affected circuits. A management-of-change link between operations and inspection is what keeps the programme current.</li></ul><h2>NDE methods for sulfidation: what each one gives you</h2><p>Sulfidation is a wall-loss mechanism, so most of the work is thickness measurement. It is often done at high temperature while the unit runs. The methods differ in coverage and in what they can do on hot piping.</p><table><thead><tr><th>Method</th><th>What it delivers</th><th>Strengths</th><th>Limits</th></tr></thead><tbody><tr><td>Spot UT thickness at CMLs</td><td>Point readings for rate calculation</td><td>Fast, traceable, standard for API 570</td><td>Can miss a fast-corroding component that has no CML on it</td></tr><tr><td>High-temperature UT</td><td>On-stream thickness on hot lines</td><td>No shutdown needed</td><td>Needs high-temperature probes and couplant, limited contact time, and temperature correction of sound velocity; procedure must be qualified</td></tr><tr><td>UT scanning / corrosion mapping</td><td>Thickness maps across a component</td><td>Shows uneven thinning within the component and lowest-thickness locations</td><td>Usually needs a cooler surface or special equipment; access and insulation removal</td></tr><tr><td>Profile radiography (incl. digital)</td><td>Wall profile through insulation on smaller lines</td><td>Can run on-stream and through insulation; good for screening many components</td><td>Lower precision than UT; radiation safety controls; licensed crews</td></tr><tr><td>Guided wave (screening)</td><td>Screening of long runs for areas of wall loss</td><td>Coverage of long lengths from one location</td><td>A screening tool; findings need follow-up with UT; limited on complex hot piping</td></tr><tr><td>Permanently installed UT sensors</td><td>Trend data at chosen points</td><td>Continuous rate monitoring on critical components</td><td>Point coverage only; owner decision and data management</td></tr></tbody></table><p>For 100 percent component inspection, the practical answer is usually a mix. Profile RT or UT screens every component. Detailed UT or mapping follows on any component that reads thin or has unknown material, and the worst components become permanent CMLs. Method details: <a href=\"/inspection/piping-circuit-inspection-cml\">piping circuit inspection and CML surveys</a>, <a href=\"/corrosion-mapping\">corrosion mapping</a>, <a href=\"/radiographic-testing\">radiographic testing</a> and <a href=\"/guided-wave-testing\">guided wave testing</a>.</p><h2>Worked example (qualitative): a crude unit sidecut circuit</h2><p>A refinery's mechanism review flags a carbon steel sidecut circuit operating inside the RP 939-C temperature range. It was built decades ago, and component-level material records are incomplete. The owner orders a 100 percent component inspection.</p><p>Profile radiography screens every spool and fitting on-stream. High-temperature UT follows on components that show lower wall. Most components agree closely with the historical CML readings. Two elbows and one short spool read noticeably thinner. Material testing commissioned by the owner confirms that these components have low silicon.</p><p>The API 570 inspector designates the three components as permanent CMLs and calculates individual remaining lives. One component's remaining life is short enough that the owner schedules replacement with a higher-chromium alloy at the next opportunity. The rest of the circuit stays on its existing interval, and the review flags the circuit for a materials-upgrade study. No single circuit-average corrosion rate would have shown this risk.</p><h2>Common mistakes in sulfidation programmes</h2><ul><li><strong>Relying on historic CMLs only.</strong> The Chevron failure came from a component that thinned faster than the rest of its circuit.</li><li><strong>Assuming \"carbon steel\" means one material.</strong> Silicon content can vary component by component unless every part is proven to a specification with a silicon minimum.</li><li><strong>Using handheld XRF to \"confirm\" silicon</strong> when the instrument cannot measure it reliably.</li><li><strong>Ignoring process changes.</strong> Hotter or higher-sulfur operation changes rates without any equipment change.</li><li><strong>Applying low-temperature corrosion mitigations.</strong> Coatings, cathodic protection and inhibitor programmes do not address high-temperature sulfidation. Material selection, temperature control and inspection do.</li><li><strong>Applying hydrogen-free curves to hydrogen services.</strong> RP 939-C and API RP 571 point to the Couper-Gorman curves for H2/H2S environments.</li><li><strong>Not correcting high-temperature UT for velocity changes.</strong> Uncorrected hot readings can bias corrosion rates.</li></ul><h2>Regulatory overlay in the US and Canada</h2><p>Hot hydrocarbon piping in refineries is almost always inside a process covered by OSHA PSM (29 CFR 1910.119). Under that rule, mechanical-integrity inspection must follow recognised and generally accepted good engineering practice, and API 570 and API RP 939-C are the usual references. EPA's Risk Management Program (40 CFR 68) applies a parallel mechanical-integrity duty. California refineries also follow the state's strengthened refinery process safety regulations, including damage mechanism reviews. In Canada, process piping falls under provincial pressure-equipment regulators such as ABSA in Alberta and TSSA in Ontario. Owner integrity-management programmes are expected to address damage mechanisms such as sulfidation. Confirm the requirements with your jurisdiction.</p><h2>How Atlantis supports sulfidation inspection</h2><p>Atlantis NDT performs the NDE behind a sulfidation programme on circuits the owner identifies. ASNT-certified technicians under ASNT Level III oversight carry out spot and high-temperature UT thickness surveys, UT corrosion mapping, profile radiography by crews licensed where the work is done, and guided-wave screening. Results are reported component by component, so every spool and fitting carries a located reading that the owner's API 570 inspector can trend. Atlantis does not set intervals, perform RBI, or make replacement decisions. Material composition testing for silicon is arranged by the owner through a qualified provider. See <a href=\"/consulting/api-570-piping-inspector-services\">API 570 piping inspection support</a> and our <a href=\"/blog/api-570-piping-inspection-code-requirements\">API 570 code requirements overview</a>. Quotes on request. <a href=\"/contact?service=inspection&amp;subject=Sulfidation%20Corrosion%20Piping%20Inspection\">Request a 100 percent component inspection scope</a>.</p><h2>More questions on sulfidation corrosion</h2><h3>What temperature does sulfidation corrosion start?</h3><p>API RP 939-C addresses hydrogen-free sulfur-containing streams from about 500 °F (260 °C) to about 1,000 °F (540 °C), with a threshold near 450 °F (230 °C) for hydrogen-containing services. Confirm the values in the current edition.</p><h3>Why does low-silicon carbon steel corrode faster?</h3><p>Carbon steel with less than 0.10 wt% silicon has been shown to sulfidize significantly faster than steel with higher silicon. A circuit that mixes component specifications can therefore contain a few fast-thinning parts.</p><h3>What is 100 percent component inspection?</h3><p>Inspecting every pipe and fitting component in an at-risk sulfidation circuit at least once, instead of relying on sample CMLs, to find the components that are thinning faster. The CSB recommended it after Chevron Richmond.</p><h3>What are McConomy curves?</h3><p>Industry correlations, published in modified form in API RP 939-C, that estimate sulfidation rates for different steels by temperature and sulfur content in hydrogen-free streams. Measured thickness data takes precedence over them.</p><h3>Can thickness be measured on hot piping?</h3><p>Yes, using high-temperature UT probes and couplants with velocity correction, or profile radiography. The procedure has to be qualified for the temperature.</p><h3>Does upgrading to 5Cr or 9Cr stop sulfidation?</h3><p>Chromium reduces the rate a lot but does not eliminate it. Upgraded circuits still need thickness monitoring.</p><p><a href=\"/contact?service=inspection&amp;subject=Sulfidation%20Corrosion%20Piping%20Inspection\">Talk to a Level III about hot-line UT and profile RT</a> or <a href=\"/contact?service=inspection&amp;subject=Sulfidation%20Corrosion%20Piping%20Inspection\">get a quote for component-by-component thickness surveys</a>.</p>"}

File: src/data/deep-content/blog__ultrasonic-thickness-measurement-corrosion-monitoring-guide.json
{"path":"/blog/ultrasonic-thickness-measurement-corrosion-monitoring-guide","bodyHtml":"<h2>Ultrasonic thickness monitoring at CMLs: technique, calibration and data quality</h2> <p><strong>Short answer:</strong> Ultrasonic thickness monitoring means taking repeat UT wall-thickness readings at the same condition monitoring locations (CMLs) over time, so the change between surveys gives a corrosion rate and a remaining life. The readings are only as good as their repeatability: the same location, a suitable transducer, calibration on a reference block near the component temperature, the right technique for coatings, and records good enough that the next survey can match them.</p> <p>The guide above explains how UT thickness gauging works. This section is about why thickness monitoring programs produce corrosion rates that nobody trusts, and how to fix that. It covers how CMLs are used under API 570 and API 510, transducer and technique choice, calibration, coatings and temperature, spot readings versus scanning, permanent monitoring sensors, and the data checks an inspector should run before using a new survey to calculate rates. For the code-text requirements of ASME Section V Article 5 see our <a href=\"/blog/asme-section-v-article-5-ultrasonic-thickness-measurement-requirements\">ASME V Article 5 guide</a>.</p>  <h2>Why thickness monitoring matters: the arithmetic behind the readings</h2> <p>In-service inspection codes turn thickness readings into decisions. API 570 for piping and API 510 for pressure vessels calculate remaining life as the difference between the actual thickness and the required thickness, divided by the corrosion rate, and the corrosion rate itself is the loss of thickness between two readings divided by the time between them. API 570 uses both a long-term rate, from the earliest reliable reading, and a short-term rate, from the two most recent, and the inspector selects the rate that best reflects current conditions. The inspection interval then follows from the remaining life and the code's limits. API 570 is currently in its 5th edition, published in February 2024; check the current edition of each code for the exact rules and limits.</p> <p>The consequence is that every reading error feeds into a rate, every rate feeds into a remaining life, and every remaining life feeds into a date. Measurement error divides by the time between surveys. A small reading difference over many years barely moves the rate; the same difference over a short interval can make a stable line look like it is corroding quickly, or make a corroding line look stable. That is why repeatability matters more than instrument resolution in a monitoring program.</p> <p>The current API 570 term is condition monitoring location (CML), which replaced the older thickness measurement location (TML) to include locations monitored by methods other than UT. A CML is a designated area, not a single point, and the program defines where it is, how many readings are taken in it, and how they are recorded.</p>  <h2>Transducer and technique choice</h2> <p>Most corrosion monitoring uses 0-degree longitudinal-wave pulse-echo contact UT. API's defined procedure for its thickness measurement examination program, API-UT-21, describes single-element, dual-element and delay-line transducers in the 1 to 10 MHz range, and it is a useful public reference for good practice even though it was written for the API QUTE-TM performance demonstration rather than for a plant program. ASTM E797, Standard Practice for Measuring Thickness by Manual Ultrasonic Pulse-Echo Contact Method, is the general practice referenced for contact thickness measurement; its scope covers measurement at temperatures not exceeding 200 °F (93 °C).</p> <table> <thead><tr><th>Technique</th><th>Best use</th><th>Watch for</th></tr></thead> <tbody> <tr><td>Dual-element transducer, first backwall echo</td><td>Corroded, pitted or rough backwalls; the workhorse for corrosion surveys</td><td>V-path error at small thicknesses; must calibrate across the expected range</td></tr> <tr><td>Single-element or delay-line, echo-to-echo</td><td>Precise readings on smoother material; measuring through coatings</td><td>Needs a clean second backwall echo; may not work on heavily pitted backwalls</td></tr> <tr><td>A-scan display gauge</td><td>Lets the examiner see what is being measured; verifies the echo is the backwall</td><td>Requires examiner skill to interpret; slower than a digital-only gauge</td></tr> <tr><td>UT scanning and corrosion mapping</td><td>Finding the minimum in an area of localised corrosion or pitting</td><td>More time per CML; data volume needs management</td></tr> <tr><td>High-temperature probes and couplant</td><td>Readings on hot lines without shutdown</td><td>Velocity changes with temperature; contact time limits; separate calibration approach</td></tr> </tbody> </table> <p>Dual-element probes are preferred for corrosion because they handle rough and pitted backwalls, but their angled sound path introduces a known error that grows as thickness decreases. Instruments correct for it, but only if the gauge is calibrated on a reference block that covers the thickness range being measured. A gauge zeroed on a single thick step and then used on thin, corroded pipe will read with a systematic error, and that error does not show up until someone compares surveys taken with different gauges.</p> <p>A display that shows the A-scan is a quality control tool. It lets the examiner confirm that the reading is the backwall and not a lamination, an inclusion, a doubling echo on thin material, or a coating interface. Digital-only gauges are faster, but where readings matter for remaining life, the ability to see the signal is worth the extra time.</p>  <h2>Calibration, temperature and couplant</h2> <p>Calibration ties the instrument's time measurement to thickness. Good practice is a two-point calibration on a step wedge of the same or acoustically similar material covering the expected thickness range, verified at intervals during the work and whenever anything in the system changes. API-UT-21 requires recalibration after any change of search unit, shoe, couplant or instrument, and requires the calibration block to be within 25 °F of the component temperature. Those are the requirements of API's examination procedure; your own procedure, approved by a Level III, may set equivalent or stricter rules.</p> <p>Temperature matters because sound velocity in steel changes with temperature. A gauge calibrated on a cold block and used on a hot line will misreport thickness by an amount that depends on the temperature difference, and that error recurs every time the survey is done at a different process temperature. For hot surveys, the procedure should either calibrate on a block at component temperature or apply a documented temperature correction, and the component temperature should be recorded with each reading so later surveys can be compared fairly.</p> <p>Couplant selection affects readings on rough or hot surfaces. API-UT-21 recommends higher-viscosity couplant on rough surfaces. High-temperature work needs couplant rated for the temperature and short contact times to protect the probe. Recording the couplant used is a small detail that helps explain differences between surveys.</p>  <h2>Coated surfaces and surface preparation</h2> <p>Paint and coating are the most common hidden source of error. A conventional single-echo reading through coating measures coating plus steel, and because sound travels more slowly in most coatings than in steel, the coating thickness is overstated when converted at steel velocity. A survey through paint followed by a survey on blasted steel will then show apparent metal loss that never happened.</p> <p>Two approaches avoid this. Echo-to-echo or multiple-backwall measurement times the interval between successive backwall echoes, which excludes the coating; API-UT-21 allows this, or calibration on a coated reference block. Alternatively, coating is removed at the CML, which gives the best readings but must be repaired afterward. Whichever approach is chosen, the record should state it, because mixing approaches between surveys corrupts the rate.</p> <p>Surface preparation should remove loose scale and corrosion product that block coupling, without grinding into the base metal and creating artificial loss. On insulated equipment, readings are often taken through inspection ports, and the port location becomes part of the CML definition.</p>  <h2>Designing CMLs that can be repeated</h2> <p>A monitoring program depends on readings being taken at the same place every time. The owner's inspector selects CMLs based on the damage mechanisms expected for the circuit, including injection points, deadlegs, soil-to-air interfaces, mixing points and areas of turbulence. Practical repeatability depends on how the CML is defined:</p> <ul> <li><strong>Physical marking or precise description.</strong> Paint marks, stencilled IDs, or a description tied to a weld or fitting. On piping, a reading at a CML commonly includes several points around the circumference, and on elbows the outside radius is often included.</li> <li><strong>Readings per CML.</strong> The program should state whether the recorded value is the minimum of several readings, an average, or each reading separately. Changing the rule changes the rate.</li> <li><strong>Isometric drawings.</strong> CML locations on current isometrics with unique IDs, so a new crew can find them.</li> <li><strong>Scanning versus spot readings.</strong> Spot readings suit uniform corrosion. Localised damage needs scanning of the CML area so the minimum is captured.</li> </ul> <p>Our article on <a href=\"/blog/building-a-cml-register-that-survives-ten-years\">building a CML register that survives ten years</a> covers the long-term data management side, and <a href=\"/blog/pipe-wall-thickness-inspection-ut-procedures\">pipe wall thickness UT procedures</a> covers CMLs, rates and remaining life for piping.</p>  <h2>Data quality checks before rates are calculated</h2> <p>Before a new survey is used to update corrosion rates, the inspector should screen it. The common red flags are:</p> <ul> <li><strong>Apparent growth.</strong> A reading thicker than the previous one by more than measurement tolerance indicates a location, technique or calibration difference, not metal growth.</li> <li><strong>Sudden rate change.</strong> A short-term rate much higher than the long-term rate deserves a re-measurement before it drives an interval change, and also deserves a check for a process change.</li> <li><strong>Readings below nominal manufacturing tolerance on the first survey.</strong> These may reflect original mill tolerance rather than corrosion; baseline records matter.</li> <li><strong>Missing context.</strong> Instrument, probe, technique, coating status and temperature missing from the record make it impossible to resolve discrepancies later.</li> <li><strong>Single readings driving decisions.</strong> Where a minimum reading governs remaining life, a confirmation reading or scan at that location is cheap insurance.</li> </ul> <p>Re-measurement at a flagged location is usually quicker than arguing about the rate. Programs that build these checks into the report review step catch most problems before they reach the interval calculation. <a href=\"/contact?service=inspection&amp;subject=UT%20thickness%20re-measurement%20of%20flagged%20CMLs\">Ask us to re-measure flagged CMLs</a>.</p>  <h2>Permanent ultrasonic thickness monitoring sensors</h2> <p>Some searches for ultrasonic thickness monitoring are about permanently installed sensors rather than manual surveys. These are UT transducers fixed to the pipe or vessel, often wireless or hardwired to a data system, that take readings at set intervals without anyone going to the location. They are used where access is costly or hazardous, such as high-temperature lines, elevated or insulated piping, and subsea or offshore equipment, and where the operator wants trend data at a higher frequency than periodic surveys provide, for example during a change of crude slate or chemical treatment.</p> <p>Permanent sensors give excellent repeatability because the transducer never moves, so very small changes in wall thickness can be trended. Their limitation is coverage: each sensor monitors a small spot, so it complements rather than replaces surveys and scanning of the wider area. Subsea wall thickness monitoring uses similar principles, with sensors installed on subsea pipework or clamp-on systems deployed by divers or ROVs; those are specialist offshore applications governed by the operator's subsea integrity program.</p> <p>Where permanent sensors are used for code-required readings, the owner's inspector should confirm how the data is validated and how the sensor locations are recorded as CMLs.</p>  <h2>Who should take the readings</h2> <p>Thickness readings feed code decisions, so the people taking them should be qualified for the work. API-UT-21 recommends that thickness examiners be UT Level II, Level II in UT thickness measurement, or UT Level III under the employer's SNT-TC-1A written practice. Some operators also require examiners to pass API's QUTE-TM performance demonstration; that is an API Individual Certification Program credential, and information on it is published on the API ICP website. Atlantis does not provide QUTE-TM training. For the ASNT route, see <a href=\"/ndt-level-2-training\">NDT Level II training</a>.</p>  <h2>Common mistakes in UT thickness monitoring</h2> <ul> <li><strong>Calibrating on one thickness.</strong> Dual-element V-path error makes thin readings wrong; calibrate across the range.</li> <li><strong>Measuring through paint with a single-echo technique,</strong> then comparing with readings on bare steel.</li> <li><strong>Ignoring temperature.</strong> Calibration block far from component temperature without correction.</li> <li><strong>Moving the CML.</strong> Readings taken a short distance from the previous spot on a corroded surface are not comparable.</li> <li><strong>Spot readings for localised corrosion.</strong> The minimum is missed and remaining life is overstated.</li> <li><strong>Thin records.</strong> No instrument, probe, technique, temperature or examiner certification on the report.</li> </ul>  <h2>Regulatory overlay and Canada</h2> <p>In the USA, thickness monitoring under API 510 and API 570 is the backbone of mechanical integrity programs required under OSHA process safety management, 29 CFR 1910.119(j), where those codes are applied as recognised and generally accepted good engineering practice, and state boiler and pressure vessel laws may reference the NBIC or API codes for in-service inspection. In Canada, provincial regulators set the requirements: in Alberta, ABSA's integrity management requirements govern owner programs for pressure equipment, and other provinces have their own regulators such as TSSA in Ontario. Confirm requirements with your jurisdiction.</p>  <h2>How Atlantis supports thickness monitoring</h2> <p>Atlantis performs UT thickness surveys and scans at owner-defined CMLs, corrosion mapping of localised damage, and re-measurement of flagged readings, using technicians certified under an SNT-TC-1A written practice with ASNT Level III oversight of procedures. Each reading is delivered with the instrument, probe, technique, coating status and temperature recorded, so your API-certified inspector can calculate rates and intervals with confidence. The inspector of record remains your authorized inspector. See <a href=\"/ultrasonic-testing\">ultrasonic testing</a>, <a href=\"/inspection/piping-circuit-inspection-cml\">piping circuit and CML inspection</a> and <a href=\"/corrosion-mapping\">corrosion mapping</a>, or <a href=\"/contact?service=inspection&amp;subject=Ultrasonic%20thickness%20monitoring%20at%20CMLs\">request a quote for a thickness survey</a>; we reply within one business day.</p>  <h2>More questions about ultrasonic thickness monitoring</h2> <h3>What is ultrasonic thickness monitoring?</h3> <p>It is the repeated measurement of wall thickness at the same locations over time using ultrasonic testing, so that the change gives a corrosion rate and remaining life. Readings may be taken manually during surveys or by permanently installed sensors.</p> <h3>What is a thickness monitoring location?</h3> <p>The older term, thickness measurement location (TML), has been replaced in API 570 by condition monitoring location (CML): a designated area where periodic examinations are made to monitor the condition of the equipment, defined so readings can be repeated.</p> <h3>Which transducer is best for corrosion thickness readings?</h3> <p>Dual-element transducers are usually preferred for corroded and pitted backwalls. Single-element or delay-line probes with echo-to-echo measurement suit smoother surfaces and coated components. Calibrate across the expected thickness range.</p> <h3>Can you measure thickness through paint?</h3> <p>Yes, using echo-to-echo or multiple-backwall techniques that exclude the coating, or by calibrating on a coated reference block. A single-echo reading through paint includes the coating and overstates steel thickness.</p> <h3>How does temperature affect UT thickness readings?</h3> <p>Sound velocity changes with temperature, so readings on hot or cold components need calibration near component temperature or a documented correction. API-UT-21 requires the calibration block to be within 25 °F of the component.</p> <h3>Why do corrosion rates from UT surveys sometimes look wrong?</h3> <p>Usually because of location, technique, calibration or coating differences between surveys. Over a short interval, a small reading difference can produce a large apparent rate. Screen new data and re-measure suspect locations before updating rates.</p> <h3>What is subsea wall thickness monitoring?</h3> <p>It is the measurement of pipe or vessel wall thickness on subsea equipment, often by permanently installed or ROV-deployed ultrasonic sensors, to trend internal corrosion where access is very costly. It is a specialist offshore application within the operator's subsea integrity program.</p> <h3>Who can take UT thickness readings for API 570?</h3> <p>Readings should be taken by qualified examiners; API-UT-21 recommends UT Level II, Level II in UT thickness measurement, or UT Level III under the employer's SNT-TC-1A written practice. Some owners also require API QUTE-TM. The authorized inspector evaluates the data.</p> <p>Have a circuit with corrosion rates nobody trusts? <a href=\"/contact?service=inspection&amp;subject=CML%20re-measurement%20and%20UT%20data%20check\">Send us the CML list and last two surveys</a> and we will scope re-measurement. Related: <a href=\"/blog/api-570-piping-inspection-code-requirements\">API 570 piping inspection requirements</a>.</p> <p>Sources: <a href=\"https://www.api.org/~/media/files/certification/icp/icp-certification-programs/ut%20programs/qutetm/api_ut21_thicknessprocedure_20190304.pdf\">API-UT-21 Defined Procedure for Ultrasonic Thickness Measurement (api.org)</a>; <a href=\"https://www.api.org/products-and-services/individual-certification-programs\">API Individual Certification Programs</a>; <a href=\"https://webstore.ansi.org/standards/astm/astme797e797m21\">ASTM E797/E797M-21</a>; <a href=\"https://www.asme.org/codes-standards/find-codes-standards/bpvc-v-bpvc-section-v-nondestructive-examination\">ASME BPVC Section V</a>. Confirm requirements against current editions of API 510 and API 570.</p>"}
