Repository: anoop-1/atlantis-reimagined1

File: src/data/maritime-section/combos/vlissingen--corrosion-mapping.json
{
  "port": "vlissingen",
  "service": "corrosion-mapping",
  "title": "Corrosion Mapping Ships Vlissingen | Encoded UT C-Scan",
  "description": "Corrosion mapping in Vlissingen: encoded UT C-scans of dredger hoppers, car decks, tank tops and scrubber pipework for steel renewal sizing at the yard.",
  "h1": "Encoded ultrasonic corrosion mapping of ship plating and piping in Vlissingen-Oost",
  "intro": "A spot thickness gauge cannot say how far wastage spreads, and for some plates in Vlissingen that is the question that decides the yard job. Is the hopper floor of a dredger worn evenly or through in patches? How far does the wet-area wastage run under a ferry's car deck? Atlantis NDT sends a team from India with an encoded ultrasonic scanner to map those areas, producing a colour thickness map that sizes the renewal. The work is done in the dock at Vlissingen-Oost, at the yard quay or alongside at the Sloe berths.",
  "highlights": [
    {
      "h": "Dredger hoppers mapped, not sampled",
      "p": "Abrasion by spoil wears hopper plating unevenly. A scan across the floor shows the thin band where flow concentrates and the area it covers, so the insert plate is cut to measured extent and not to a guess drawn from scattered readings."
    },
    {
      "h": "Wet-area wastage on car decks",
      "p": "Water finds its way along car-deck drain lines and under tank-top plating. A map of the plating along those paths shows how far the loss has spread and which plates are near the limit, for the yard's insert plan."
    },
    {
      "h": "Scrubber pipework at dock",
      "p": "Wash-water and overboard lines on scrubber-fitted ships waste from the inside. When the ship is in dock and pipework is accessible, mapping a spool shows the length and depth of loss, so only the worn section is replaced."
    }
  ],
  "sections": [
    {
      "id": "where-mapping-is-done",
      "h": "Where can corrosion mapping be done for ships at Vlissingen?",
      "p": [
        "The main location is the dock at Damen Shiprepair Vlissingen. With the ship on blocks, bottom plating, sea chests, hopper floors and bottom doors can be scanned from outside, and tank structure from inside once the tank is gas-free. The yard supplies staging and lighting, and the scanner needs a clean, reasonably flat surface with a couplant film, so the yard's preparation sequence matters.",
        "Alongside at the yard quay or a Sloe quay, the team scans decks, hatch coamings, tank tops accessible from the hold and piping on deck or in the engine room. The Westerschelde anchorages are rarely suitable, because the scanner needs a steady setup and enough time on each area. If a ship is waiting for the tide, we recommend gauging with a spot gauge for the estimate and mapping later at a berth."
      ],
      "list": [
        "In dock: bottom plating, hopper floor, bottom doors and sea chest areas.",
        "In gas-free tanks: tank tops, bulkheads and ballast tank bottoms.",
        "On deck at the quay: car-deck plating, hatch coamings and working deck.",
        "In the engine room and on deck: scrubber wash-water and overboard piping."
      ]
    },
    {
      "id": "which-ships-need-mapping",
      "h": "Which ships in Zeeland benefit most from mapping, and why?",
      "p": [
        "Dredgers lead the list, because spoil abrasion produces localised, fast wear that a normal TM grid will miss. Ferries are next: car-deck plating and the steel beneath, along drains and wet zones, shows pattern wastage that mapping resolves. Offshore support vessels have working decks and ballast tank bottoms where corrosion pits and patches. Bulk carriers and general cargo ships come for tank tops and hold bottoms where cargo lay wet.",
        "Ships fitted with scrubbers belong here for pipework, particularly on older ships where the scrubber was retrofitted to hull and piping already some years old. Mapping is a decision tool, so we recommend it where the answer will change what the yard does: where a hopper floor might be renewed in part or whole, or where a deck might be patched or replaced.",
        "Offshore support vessels deserve a note of their own. Their ballast tanks are cycled between full and empty during a campaign, which wets and dries the plating repeatedly, and that pattern favours pitting on the tank bottom and along the lower stiffener flanges. A scan of one or two representative tank bottoms at docking tells the owner whether the tanks across the fleet's sister ships need attention, which is a decision that one scan can inform."
      ]
    },
    {
      "id": "scoping-mapping",
      "h": "How is mapping scoped on a ship, and what does it need?",
      "p": [
        "We choose the areas with the superintendent from the earlier thickness readings, choosing those close to the allowable limit or where the trade predicts rapid loss. Each area gets a datum point and a grid, marked on the plate so the same area can be scanned again at the next survey. The scan resolution is set from the expected size of the wastage: finer for pitting, coarser for general loss.",
        "The surface needs preparation. Loose scale and coating are removed so the probe sits flat, and a couplant film is applied. We scan in a raster pattern with an encoded scanner, which records position with each reading, then check the lowest readings and the deepest pits by hand. The colour scale is fixed and stated on the map, so a reader comparing two maps sees the same colours for the same thickness.",
        "We also state the limits of the method in the report. A scan reads the thickness under the probe path, so areas the scanner could not reach, such as the edges of a plate or the toe of a stiffener, are gauged by hand and marked as such. Where coating or heavy scale prevented good contact, the map shows the gap as no data, not as a thin reading, so no one reads a blank as sound steel."
      ]
    },
    {
      "id": "reading-the-map",
      "h": "How is a corrosion map turned into a steel renewal decision?",
      "p": [
        "The map shows the area below each threshold, the minimum and mean thickness and the location of deep patches. From it, the yard can draw an insert boundary that includes the plate below the renewal limit and leaves sound plate alone. For a hopper floor, this might be a band across the flow path. For a car deck, it might be a strip along a drain line.",
        "Mapping also shows the shape of the loss, which tells the owner why it happened. A band along a flow path points to abrasion, a patch under a drain points to water, and scattered pits point to coating breakdown. The owner can then decide whether to renew, recoat or change operating practice. If the vessel was mapped at a previous survey, a comparison shows the rate of loss, which sizes how long the remaining steel will last.",
        "For scrubber pipework the map is read differently. The lowest wall is usually at bends, tees and downstream of valves, where flow turns, and the map locates them along the spool. That tells the yard to replace the fittings and the first section of straight pipe beyond them, while the straight runs between often remain serviceable for several more years."
      ]
    },
    {
      "id": "planning-mapping",
      "h": "How is a mapping job planned with the yard in Vlissingen?",
      "p": [
        "Mapping takes longer per area than spot gauging, so planning matters. We ask the superintendent for the areas of interest, the earlier TM report, the yard's preparation plan and the dock days available. Scanning follows cleaning and precedes blasting for external surfaces, so we agree the dates with the foreman. For tank areas, we agree the gas-free plan with the chief officer.",
        "A team from India needs visas before travel, and the yard needs names for the induction. The agent arranges gate passes. Scanner equipment travels with the team, and we check it on arrival against a reference block. Tell us the plate areas and their approximate size, and we estimate the scanning days. If time is short, we prioritise the areas where the answer is most likely to change the yard's plan."
      ],
      "list": [
        "Areas of interest with drawings and approximate sizes.",
        "Earlier TM reports for the same areas.",
        "Yard's cleaning and preparation plan.",
        "Dock days available and the blasting start date."
      ]
    }
  ],
  "vessels": [
    "Trailing suction hopper dredgers",
    "Ro-pax and ro-ro ferries",
    "Offshore wind support and installation vessels",
    "Bulk carriers and general cargo ships",
    "Chemical and product tankers",
    "Ships fitted with exhaust gas cleaning systems",
    "Ships under pre-purchase inspection"
  ],
  "codes": [
    "ISO 16809 – Ultrasonic thickness measurement",
    "ISO 16810 – Ultrasonic testing: general principles",
    "IACS UR Z7 – Hull classification surveys",
    "IACS UR Z10 series – Hull surveys of tankers and bulk carriers",
    "IACS Common Structural Rules for oil tankers and bulk carriers",
    "ASNT SNT-TC-1A – Personnel qualification and certification in NDT"
  ],
  "deliverables": [
    "C-scan thickness maps with a fixed, stated colour scale and datum references",
    "Minimum and mean thickness and the area below each threshold, per mapped area",
    "Hand-checked minimum readings and deepest pit depths",
    "Insert boundary drawings for the yard, with approximate sizes",
    "Comparison with earlier maps where a previous scan exists",
    "Raw data files, calibration records and the scanning procedure"
  ],
  "faqs": [
    {
      "q": "Can a dredger hopper floor be mapped in the dock at Vlissingen?",
      "a": "Yes. With the ship on blocks and the hopper cleaned, the floor can be scanned from inside. The scanner needs a clean, flat surface with couplant, so the yard's cleaning matters. The map shows where abrasion has thinned the plate and how large the area is, which sizes the insert."
    },
    {
      "q": "Is mapping better than spot gauging for a ferry car deck?",
      "a": "For the wet areas along drains, yes, because it shows how far wastage spreads from a spot reading. Spot gauging remains the right tool for the general grid. We recommend mapping where the answer will change what the yard does, such as renewing a strip or a whole plate."
    },
    {
      "q": "Can you map a ship at anchor in the Westerschelde?",
      "a": "Rarely. The scanner needs a steady setup and enough time on each area, which a launch transfer and sea state seldom allow. For a ship waiting for the tide, a spot gauge gives the estimate, and mapping is done later at a berth or in the dock."
    },
    {
      "q": "How is a scrubber pipe spool mapped?",
      "a": "With the pipe accessible and clean, the scanner is wrapped around the spool or run along it, and the map shows the length and depth of internal loss. Only the worn section needs replacement, which is why mapping at dock saves renewing sound pipe."
    },
    {
      "q": "Can maps from different surveys be compared?",
      "a": "Yes, if the datum marks and the colour scale are the same. We mark each area with a permanent datum and state the scale, so a later scan overlays the earlier one. The comparison shows the rate of loss, which tells the owner how long the remaining steel will last."
    }
  ]
}

File: src/data/maritime-section/combos/vlissingen--ultrasonic-weld-inspection.json
{
  "port": "vlissingen",
  "service": "ultrasonic-weld-inspection",
  "title": "Ultrasonic Weld Inspection Vlissingen | Ship Weld UT Testing",
  "description": "Ultrasonic weld inspection in Vlissingen: shear-wave UT of steel renewal inserts, repair welds and retrofit welds on ferries, dredgers and offshore vessels.",
  "h1": "Shear-wave UT of repair and renewal welds at the Vlissingen-Oost yard and quays",
  "intro": "Where a yard renews steel, someone has to show the new welds are sound, and in a busy dock radiography is rarely practical. At Vlissingen-Oost that situation arises every docking: inserts in ferry car decks, new hopper plating in dredgers, repaired shell on offshore support vessels and modification welds on cargo ships. Atlantis NDT sends a team from India to carry out manual shear-wave ultrasonic testing of those welds to the ISO standards and the class or owner's specification, working alongside the yard's welders without stopping the work around them.",
  "highlights": [
    {
      "h": "Testing while the dock stays busy",
      "p": "UT needs a scanning surface and nothing behind the joint. Painters, riggers and fitters carry on nearby, and no exclusion zone has to be set up in the dock. That matters at a yard where the schedule is built around the days the ship is on blocks."
    },
    {
      "h": "Welds tested after grinding, before painting",
      "p": "Insert plates and repair welds are tested once ground flush and before blasting or painting seals them. The team works to that sequence with the yard foreman, so a rejected weld is repaired while the staging, the welder and the plate are all still in place."
    },
    {
      "h": "Planar flaws found where they matter",
      "p": "Lack of fusion and cracks in thick joints are the flaws that threaten strength, and shear-wave UT finds them well. The report gives each indication's position, depth and length against the acceptance level, so the surveyor decides from measured data."
    }
  ],
  "sections": [
    {
      "id": "where-weld-ut-is-done",
      "h": "Where is weld UT carried out for ships at Vlissingen-Oost?",
      "p": [
        "Most weld testing happens in the dock or at the yard quay at Damen Shiprepair Vlissingen, because that is where steel is renewed. The team tests welds in the shell and bottom while the ship is on blocks, welds in tank structure once the tank is gas-free and welds on deck and in the superstructure from the yard's staging. The yard issues the hot work permits and the site induction, and we coordinate the testing with the foreman's welding schedule.",
        "Welding is also done outside the yard. A scrubber installation, a crane pedestal repair or a hatch coaming modification may be carried out alongside at a Sloe area quay, where the terminal's permit rules apply. UT works there for the same reasons as in the dock: it needs no exclusion zone. For work at an anchorage in the Westerschelde, UT is possible only when a launch transfer and the sea state allow, and we agree the scope with the agent in advance."
      ],
      "list": [
        "In dock at the yard: insert plates, shell and bottom repairs and sea chest welds.",
        "In gas-free tanks at the yard quay: bracket, bulkhead and stiffener welds after renewal.",
        "On decks and superstructure: car-deck inserts, hatch coamings and retrofit foundations.",
        "At Sloe area quays: modification and repair welds under the terminal's permit."
      ]
    },
    {
      "id": "which-jobs-need-weld-ut",
      "h": "Which welding jobs on Zeeland ships call for ultrasonic testing?",
      "p": [
        "Ferry dockings generate car-deck insert plates and new plating beneath, where the weld joins thick steel and the flaw of concern is lack of fusion. Dredger dockings bring renewal of hopper floor plates, door brackets and suction pipe supports, where the welds carry heavy loads and the owner wants evidence before the next campaign. Offshore support vessels may have crane pedestal or deck equipment modifications, where full-penetration welds are typical.",
        "Ships fitted with scrubbers, ballast water treatment or shore power systems also need foundation and penetration welds tested. Cargo ships and heavy-lift vessels come for shell repair after contact damage. In each case the class rules or the owner's specification state the extent of testing, and our job is to carry it out and report it, not to decide how much is required."
      ]
    },
    {
      "id": "how-the-testing-is-scoped",
      "h": "How is weld UT scoped and set up for a yard job?",
      "p": [
        "We start from the welding procedure, the weld map and the specification that states the testing level and the acceptance level. Where the specification is silent, we ask the superintendent and the class surveyor which standard governs and write the answer into the report. The technique follows ISO 17640 for the testing and an acceptance level from ISO 11666, and the instrument is calibrated on a reference block of the right material before each shift.",
        "Surface condition decides how long setup takes. A weld ground flush with clean parent plate either side is quick to scan, while one with spatter, grit or remaining paint is not. We ask the yard to leave scanning surface on both sides of each joint, and we check the plate for laminations where the beam will travel. Thick-section joints may need more than one probe angle, so we plan the time per joint accordingly."
      ]
    },
    {
      "id": "what-the-testing-finds",
      "h": "What does weld UT typically find in yard repair work?",
      "p": [
        "In insert plates, the usual defects are lack of side-wall fusion, where the weld metal has not melted into the plate edge, and incomplete root penetration where access from the back is limited. In repaired welds, we sometimes find a crack extending beyond the end of the excavation, which shows the original defect was longer than first thought. In older steel near new work, lamination in the plate can interfere with the beam, and we note it separately.",
        "Where an indication exceeds the acceptance level, we record its position, depth and length, and the yard repairs it before retest. The retest is recorded as a new line in the report, with the original indication kept, so the surveyor sees the full history. Welds that pass are listed with the testing level and acceptance level used, which is the evidence the owner and the surveyor need."
      ]
    },
    {
      "id": "planning-with-the-yard",
      "h": "How is weld testing planned with the yard in Vlissingen?",
      "p": [
        "The practical question is when each weld will be ready. Welding, grinding, testing and painting form a sequence, and the testing team should arrive when the first welds are finished, not before. We ask the yard or the superintendent for the weld map, the sequence and the likely dates, then plan the team's days to follow the welders. If a weld is delayed, the team moves to the next one, so waiting time stays low.",
        "A team from India needs visas in hand before travel, and the yard needs the names for the site induction. The agent arranges gate passes. For a short job with a few joints, a single technician may be enough, while a larger renewal calls for a pair so scanning and recording proceed together. Tell us the number of joints and their thickness, and we propose the team size."
      ],
      "list": [
        "Weld map with joint thickness, type and position.",
        "Specification with testing level and acceptance level.",
        "Yard's welding and painting sequence.",
        "Names for the yard induction and gate passes."
      ]
    }
  ],
  "vessels": [
    "Ro-pax and ro-ro ferries with car-deck insert plates",
    "Trailing suction hopper dredgers with renewed hopper plating",
    "Offshore wind support and installation vessels",
    "Ships fitted with scrubbers or other retrofits",
    "Short-sea general cargo ships",
    "Heavy-lift and project cargo ships",
    "Chemical and product tankers with tank structure repairs"
  ],
  "codes": [
    "ISO 17640 – Ultrasonic testing of welds: techniques and testing levels",
    "ISO 11666 – Ultrasonic testing of welds: acceptance levels",
    "ISO 17635 – Non-destructive testing of welds: general rules",
    "IACS Recommendation 47 – Shipbuilding and Repair Quality Standard",
    "Classification society rules for weld NDT on repairs and conversions",
    "ASNT SNT-TC-1A – Personnel qualification and certification in NDT"
  ],
  "deliverables": [
    "UT weld report per joint with procedure, testing level and acceptance level",
    "Indication list with position, depth, length and amplitude",
    "Weld map locating every joint tested at the yard",
    "Calibration and reference block records for each shift",
    "Retest records for repaired joints, with the original indication kept",
    "List of joints not scanned, with the reason for each"
  ],
  "faqs": [
    {
      "q": "Why use ultrasonic testing rather than radiography at the Vlissingen yard?",
      "a": "Radiography needs an exclusion zone around the source, which stops other work in the dock. UT needs only a scanning surface, so welders, painters and riggers keep working. For thick joints and planar flaws it is also well suited, which is why it is the usual choice for yard repairs on ships."
    },
    {
      "q": "When in the sequence should the welds be tested?",
      "a": "After grinding and visual inspection, and before blasting and painting. That way a rejected weld is repaired while the welder and the staging are still there. We plan the team's arrival against the yard's welding sequence so testing follows the welders closely."
    },
    {
      "q": "Can you test welds on a ship alongside a Sloe quay, not in the yard?",
      "a": "Yes, under the terminal's permit rules. A scrubber foundation, crane pedestal or hatch coaming repair can be tested alongside. UT needs no exclusion zone, so it suits quay work. We agree the permit, the access and the timing with the agent and the superintendent beforehand."
    },
    {
      "q": "Does the UT report count as a class approval of the weld?",
      "a": "No. The report is the owner's and the yard's NDT record, showing the testing level and acceptance level used and what was found. The class surveyor reviews the data and decides on acceptance. We write the report so the surveyor has what is needed without a retest."
    },
    {
      "q": "What if a weld fails the acceptance level?",
      "a": "We record the indication's position, depth and length, and the yard repairs it. The repaired weld is retested and recorded as a new line, with the original indication kept in the report. The surveyor then sees both the defect and the repair, which is the full evidence trail."
    }
  ]
}

File: src/data/maritime-section/combos/zeebrugge--ultrasonic-weld-inspection.json
{
  "port": "zeebrugge",
  "service": "ultrasonic-weld-inspection",
  "title": "Ultrasonic Weld Inspection Zeebrugge | Ship Repair & Retrofit",
  "description": "Ultrasonic weld testing in Zeebrugge for ship repairs, insert plates and retrofit welds on car carriers, ro-ro ships and LNG-fuelled vessels.",
  "h1": "Shear-Wave UT of Ship Repair Welds and Retrofit Steelwork Zeebrugge",
  "intro": "Ultrasonic weld inspection looks inside a weld for lack of fusion, cracks and incomplete penetration, without radiation and without stopping other work. In Zeebrugge, the welds that most often need it are repairs after contact damage, insert plates in shell and deck, and steelwork added when a ship is converted for new fuels or fitted with an emission-control system. Our technicians travel from India to the ship or the repair site, examine the welds by manual shear-wave technique and report the indications to the repairer and the owner.",
  "highlights": [
    {
      "h": "Repair welds after berth contact",
      "p": "A dented shell or distorted door frame is cropped, an insert plate is welded in, and the joint is examined. UT confirms that the new weld is sound through its thickness, where a visual check can see only the surface."
    },
    {
      "h": "Retrofit steelwork for new equipment",
      "p": "Ships fitted with scrubbers, shore-power connections or fuel-system changes get new foundations and pipe supports welded to existing structure. Those welds are examined where the load path matters, before the equipment is commissioned."
    },
    {
      "h": "Without exclusion zones on a busy quay",
      "p": "Ultrasonic testing needs no radiation controls, so the berth, the cargo operation and the other trades can carry on. That matters at a terminal where the ship's call is measured in hours and a cordon would stop loading."
    }
  ],
  "sections": [
    {
      "id": "uwi-zeebrugge-where",
      "h": "Where can weld UT be done at Zeebrugge?",
      "p": [
        "Zeebrugge is mainly a cargo port, so most repair welding is limited to what a ship can carry out alongside: temporary and permanent repairs to shell, deck and ramp structure, and small retrofit jobs during a longer stay. Larger conversions and major steel renewals are done at a yard, and the weld inspection follows the ship there. When a repair is finished at the quay, our team can examine it before the ship sails, as long as access to the weld is clear and the surface is ready.",
        "Ships in the inner port behind the Pierre Vandamme lock lie quietly for longer, which suits a controlled inspection programme with a measured weld preparation. At the outer terminals the work is fitted around cargo, and at the Fluxys terminal it is restricted to areas outside hazardous zones and agreed with the terminal. Where a ship is waiting at anchor, we generally do not attempt weld UT, because boarding conditions and surface access rarely allow it."
      ]
    },
    {
      "id": "uwi-zeebrugge-welds",
      "h": "Which welds on these ships are examined by ultrasonic testing?",
      "p": [
        "Butt welds in plating are the classic case, but on vehicle ships the list is broader. Insert plates in side shell and car decks, full-penetration joints between ramp structure and the hull, repairs to door frames, and weld joints between hoistable deck supports and the deck beams all benefit from UT, because the failure mode is a flaw inside the weld that the surface does not show.",
        "On retrofitted ships, new foundations for scrubber equipment, pipe supports on wash-water lines and brackets for shore-power connections are welded into existing structure. T-joints with full penetration are examined by UT, while fillet welds are normally checked by surface methods. The test list is agreed with the repairer and, where relevant, the class surveyor, so that every critical joint is covered once and none is overlooked."
      ],
      "list": [
        "Insert plates and butt welds in shell and deck plating after contact damage.",
        "Full-penetration T-joints joining ramp, door and deck structure to the hull.",
        "Weld repairs at hoistable deck supports and lifting brackets.",
        "Foundations and supports welded on during scrubber or fuel-system retrofits.",
        "Welded joints in pipe supports where the load path crosses the plating."
      ]
    },
    {
      "id": "uwi-zeebrugge-method",
      "h": "How is a weld examined on a ship at the quay?",
      "p": [
        "The technician scans the weld with an angled shear-wave probe, set up to the sensitivity of the applicable standard and calibrated on a reference block. Reflections from inside the weld appear on the instrument, and each one is located, sized and compared with the acceptance level agreed for the job. Where more than one probe angle is needed to see the full weld cross-section, the scan is repeated from both sides.",
        "Surface preparation matters as much as the equipment. The weld cap and the plate beside it must be smooth enough for the probe to couple, and rust and loose paint need to be removed. We tell the repairer what surface finish we need before the day, and we record the setup, the angles used and the areas where access was restricted, so the report states clearly what was and was not covered."
      ]
    },
    {
      "id": "uwi-zeebrugge-findings",
      "h": "What flaws does weld UT find in ship repairs?",
      "p": [
        "Lack of fusion at the weld root or between passes is the most common finding in hurried repairs, followed by cracks that start in the heat-affected zone and slag lines in multi-pass welds. Incomplete penetration in T-joints appears where the welder could not reach the root. On older steel, laminations beside the weld can also show on the screen, and these affect how the plate behaves under load.",
        "Each indication in the report carries its position along the weld, depth, length and amplitude, together with the acceptance level it was measured against. Those that exceed the criterion are marked on the steel and the sketch, so the repairer can gouge and re-weld precisely. After the repair, the same area is re-examined and the result is recorded, giving the owner a closed record for the file."
      ]
    },
    {
      "id": "uwi-zeebrugge-planning",
      "h": "Planning weld inspection around a Zeebrugge repair",
      "p": [
        "The best time to arrange UT is before the weld is made, because the repairer can then plan the preparation and schedule the test between cooling and coating. Tell us the welding procedure, the joint design, the thickness and the standard the repair is held to, with any special requirement from the surveyor. If the weld is already made, send photographs of the area and tell us how much of it is accessible.",
        "The agent arranges ISPS access for the team, who travel from India on Schengen visas that are timed to the confirmed work window. The repairer provides power, safe access and lighting at the joint. Because a weld has to cool and be cleaned before testing, we plan the sequence with the repair foreman, so that no hour on the quay is spent waiting for steel to be ready."
      ]
    }
  ],
  "vessels": [
    "Pure car and truck carriers after contact damage",
    "Ro-ro freight ships with ramp and door repairs",
    "LNG-fuelled vessels with fuel-system retrofit steelwork",
    "Container ships fitted with scrubbers",
    "Ships receiving shore-power connection foundations",
    "General cargo ships with deck and hatch coaming repairs"
  ],
  "codes": [
    "ISO 17640 for ultrasonic testing of welds: techniques and assessment",
    "ISO 11666 for acceptance levels in ultrasonic weld testing",
    "ISO 23279 for characterisation of indications in welds",
    "ISO 17635 for general rules on non-destructive testing of welds",
    "IACS Recommendation 47 for shipbuilding and repair quality",
    "ASNT SNT-TC-1A for personnel qualification under the written practice"
  ],
  "deliverables": [
    "Weld inspection record with position, depth and length of every indication",
    "Acceptance level and standard applied to each joint",
    "Probe angles, calibration blocks and sensitivity settings used",
    "Marked sketch of rejected areas for the repairer",
    "Re-examination record after repair of rejected areas",
    "Statement of areas where access limited the examination"
  ],
  "faqs": [
    {
      "q": "Can ultrasonic weld testing be done on a ship alongside at Zeebrugge?",
      "a": "Yes, as long as the weld is accessible and its surface is clean and smooth enough for the probe. Because UT uses no radiation, cargo work and other trades can continue nearby. The main planning point is timing the test after the weld has cooled and before it is coated, and we agree that sequence with the repairer."
    },
    {
      "q": "Why choose UT over radiography for a repair weld on a ship?",
      "a": "UT finds planar flaws such as lack of fusion and cracks more reliably than radiography in many joint types, and it needs no exclusion zone. On a busy quay, that difference is practical: the ship does not need to stop loading and nobody has to be moved away from the work area."
    },
    {
      "q": "Do you examine fillet welds by ultrasonic testing?",
      "a": "Normally not. Fillet welds are better checked by surface methods such as magnetic particle testing or penetrant testing. UT is used on butt welds and full-penetration T-joints, where the flaws of concern lie inside the weld. We agree the right method for each joint with the repairer when the test list is made."
    },
    {
      "q": "What surface preparation do you need before the test?",
      "a": "The weld cap should be smooth enough for the probe to travel, and the plate on either side must be clean of rust, scale and loose paint over the width the probe will cover. We send the repairer a short note on the finish required, so that grinding and cleaning are done before the day."
    },
    {
      "q": "Is a weld UT record at Zeebrugge accepted by the class society?",
      "a": "The report is an owner's or repairer's NDT record. The class surveyor decides which examinations are required and whether they accept what is provided; they may witness testing or ask for a particular method. We work to the standard and acceptance level specified, and the record shows exactly what was done."
    },
    {
      "q": "Can you inspect welds on retrofit foundations for scrubbers or shore power?",
      "a": "Yes. New foundations and supports are welded into existing structure, and full-penetration joints in the load path are examined by UT, with fillet welds checked by surface methods. Testing before the equipment is commissioned gives the owner a clean record of the steelwork the new equipment depends on."
    }
  ]
}
