Repository: anoop-1/atlantis-reimagined1

File: src/data/maritime-section/pages/corrosion-mapping.json
{
  "slug": "corrosion-mapping",
  "navLabel": "Corrosion Mapping",
  "title": "Corrosion Mapping of Ships | Encoded UT C-Scan of Plating",
  "description": "Corrosion mapping on ships: encoded UT C-scans of tank tops, bottom and deck plating, sea chests and piping, for pitting, wastage trends and steel renewal.",
  "h1": "Corrosion mapping: encoded ultrasonic C-scans of ship plating, tank tops and piping",
  "eyebrow": "Maritime inspection · Advanced NDT",
  "intro": "A thickness gauge gives the steel at the spot under the probe. Corrosion mapping gives it everywhere across an area: an encoded ultrasonic scanner records wall thickness on a fine grid and turns it into a colour map, so pitting, grooving and patches of wastage show up where they are rather than between two readings. Atlantis NDT maps tank tops, bottom and deck plating, sea chests and piping for owners who need to know how much steel is left and where, with teams mobilised from India to the ship.",
  "highlights": [
    {
      "h": "Area coverage, not sample points",
      "p": "Thousands of readings across a plate or pipe spool show the full spread of wall loss: the general level, the deepest patches and the area each covers. Steel renewal can then be sized from measured extent instead of judgement between scattered spot readings."
    },
    {
      "h": "Comparable from survey to survey",
      "p": "Each map is tied to permanent datum marks and stored as data, so the same area can be scanned again at the next docking and the two maps compared point by point to give a measured corrosion rate for the owner's planning."
    },
    {
      "h": "Honest about what it misses",
      "p": "Where the probe loses the back-wall signal, at a deep pit, a lamination or poor coupling, the map shows a gap, not a thickness. Gaps and minimum values are checked by hand with a dual-element probe and a pit gauge before the report is issued."
    }
  ],
  "sections": [
    {
      "id": "map-versus-spot-readings",
      "h": "What corrosion mapping adds to spot thickness readings",
      "p": [
        "Ship thickness measurement is built on points: a few readings per plate, chosen to represent it, recorded on a sketch and compared with the original thickness. For general corrosion that works well. It works less well where wastage is patchy, as on a tank top worn by cargo and grabs, a bottom plate pitted where water settled, or deck plating corroding in a band along a hatch coaming where water lies. A point can land on sound steel a short distance from a deep patch, and two readings either side of a pit say nothing about the pit.",
        "Mapping closes that gap by measuring at close spacing over a defined area. The result shows whether a low spot reading was an isolated pit or the edge of a larger patch, how much of a plate has fallen below a chosen thickness, and whether wastage follows a pattern, such as the run of a weld, the footprint of a grab or the flow path of water. Those answers decide whether a plate is renewed, partly renewed with an insert, or left for the next survey."
      ]
    },
    {
      "id": "how-it-works",
      "h": "How encoded ultrasonic corrosion mapping works",
      "p": [
        "The probe is mounted on a scanner with position encoders, either a small manual frame pushed across the plate or a motorised crawler on magnetic wheels, and moved in a raster pattern over the area. At each step the instrument records the arrival time of the back-wall echo and converts it to thickness using the sound velocity of the steel, set on a stepped reference block. Single-element probes are scanned line by line; phased array linear probes record a strip of readings across their width on each pass, which covers larger areas faster.",
        "The data is shown as a C-scan, a plan view of the area in which colour represents remaining thickness, with B-scan cross-sections along any chosen line. Because every reading is stored with its position, the analyst can measure the minimum thickness, the mean over any region, and the area below a threshold such as the renewal thickness. The thickness method itself follows the principles of ISO 16809; the encoding, step size and coverage are written into the procedure for each job.",
        "Water is the usual couplant, fed to the probe as it moves, so the work site needs a clean supply and somewhere for it to drain. Step size along and across the scan is chosen for the purpose: finer where isolated pitting is expected, coarser for general wastage over large plates."
      ]
    },
    {
      "id": "where-on-a-ship",
      "h": "Where corrosion mapping is used on a ship",
      "p": [
        "Mapping is used where the corrosion pattern matters as much as the thickness, and where the owner wants a baseline to measure change against. The areas below are those most often mapped, either inside the ship when spaces are safe to enter or externally in drydock."
      ],
      "list": [
        "Inner bottom plating and tank tops in cargo holds of bulk carriers, worn by cargo, grabs and bulldozers and attacked by corrosive cargo residues",
        "Bottom plating in drydock, particularly in way of double-bottom tanks and around suction wells where wastage is local",
        "Deck plating along hatch coamings and around deck fittings where water collects",
        "Lower brackets and webs of cargo hold frames on bulk carriers, where a small scanner can follow the member",
        "Cargo tank bottom plating on crude oil tankers, where pitting develops under water and sediment",
        "Sea chests and the plating around overboard discharges and other hull penetrations",
        "Cargo, ballast, fuel and sea-water piping, and scrubber wash-water and overboard discharge piping, where curvature allows"
      ]
    },
    {
      "id": "pitting",
      "h": "Finding pitting and isolated deep spots",
      "p": [
        "Pitting is the reason many owners ask for mapping, and also where its limits need understanding. A pit narrower than the ultrasonic beam or the scan step can be missed or under-measured, and a sharp conical pit can scatter sound so that no back-wall echo returns from its bottom. The step size and probe are therefore chosen for the pit sizes expected, and the analysis treats a missing back-wall signal as a gap to be checked, never as full thickness.",
        "Every map is followed by a hand check of the minimum values and the gaps. A dual-element probe confirms the thinnest readings, and where pits can be reached from the corroded side, their depth is measured directly with a pit depth gauge after cleaning. The report describes pitting intensity over each area as well as the deepest pits, because both affect what the classification society or the owner decides about the plate."
      ]
    },
    {
      "id": "limits",
      "h": "What limits corrosion mapping on board",
      "p": [
        "Corrosion mapping is only as good as the surface it is run on and the access available. The table shows the conditions that most often affect a job on a ship and how each is dealt with."
      ],
      "table": {
        "head": ["Condition", "Effect on the map", "How it is handled"],
        "rows": [
          ["Loose scale, rust and cargo residue", "Poor coupling and gaps in the data", "Area cleaned before scanning; that cleaning is arranged by the ship or the yard"],
          ["Coatings", "A coating adds its own echoes and slows the sound, affecting readings", "Thin sound coatings handled by gating on the steel echoes where the procedure allows; otherwise scanning on prepared steel, stated in the report"],
          ["Curvature", "Probes lose contact on small-diameter pipe and tight radii", "Contoured wedges or pipe scanners; below the practical diameter, manual readings instead"],
          ["Stiffeners, welds and fittings", "The scanner cannot cross them, so maps stop at each obstruction", "Area divided into panels between stiffeners and mapped panel by panel"],
          ["Laminations and inclusions in the plate", "A mid-wall echo can read as severe wastage", "Checked by hand with an A-scan before any value is reported as wall loss"],
          ["Hot surfaces", "Sound velocity changes and standard probes and couplant suffer", "High-temperature probes and couplant, with a velocity allowance recorded"]
        ]
      }
    },
    {
      "id": "trending-and-renewal",
      "h": "Trending between surveys and sizing steel renewal",
      "p": [
        "A single map shows the condition today. Two maps of the same area, taken from the same datum marks at successive dockings, show how fast the steel is going. Subtracting one from the other point by point gives a corrosion rate that is far more dependable than comparing two spot readings that may not have been taken in exactly the same place. With a rate and the renewal thickness from the ship's drawings or class records, the owner can estimate when a plate will reach its limit and plan the renewal at a docking of their choosing, rather than at the one where a surveyor finds it.",
        "For steel renewal, the map is overlaid with a boundary at the renewal thickness, so the area that needs cropping can be drawn and measured, and an insert sized to cover it with sensible margins to sound steel. That gives the superintendent and the yard a common basis for the steel estimate and the repair specification. The acceptance of any renewal for class remains with the surveyor."
      ]
    },
    {
      "id": "class-thickness-report",
      "h": "How mapping relates to the class thickness measurement report",
      "p": [
        "Corrosion mapping supports the class thickness measurement report but does not replace it. Gauging credited to a hull survey is reported on the IACS thickness measurement forms for the ship type, point by point against original thickness and allowable diminution, with the society's surveyor attending. A map can feed that report, with minimum and mean values for each plate, and it gives the surveyor evidence for the corrosion pattern, but the form, the extent and the acceptance are set by the class rules and the surveyor.",
        "Thickness measurement of any kind that a classification society credits to a survey has to be carried out by a firm that society has approved under IACS UR Z17. Atlantis is not yet approved by any society; we are preparing for UR Z17 audits with DNV, Lloyd's Register and ABS, and until a certificate is issued our mapping is for the owner's decisions rather than for survey credit. Those decisions cover a lot of ground: condition checks between surveys, pre-docking steel estimates, pre-purchase inspections, on-hire and off-hire surveys, and trending of known corrosion."
      ]
    },
    {
      "id": "reporting",
      "h": "Data, colour scales and the report",
      "p": [
        "Colour maps are easy to misread if the scale changes between images, so every map in a report uses a stated, fixed colour scale, with its bands tied to meaningful thicknesses such as the original thickness, the substantial corrosion level and the renewal thickness for that member. Each map is located on a sketch by frame, strake or longitudinal and by datum mark, and carries its minimum, mean and the area below each threshold.",
        "The report lists the hand-checked minimum values and pit depths, any gaps in coverage with their reason, and the equipment, calibration and procedure used. Raw data is supplied in the instrument's native format alongside images and summary tables that need no special software, so a later scan can be compared with it."
      ]
    },
    {
      "id": "who-does-the-work",
      "h": "Who carries out corrosion mapping",
      "p": [
        "Corrosion mapping is planned and supervised by the founder of Atlantis, our Responsible NDT Level III, who holds ASNT NDT Level III in UT, RT, MT, PT and VT and has more than eleven years of international field experience. Operators are certified under the company's written practice to ASNT SNT-TC-1A, and the company is certified to ISO 9001 and ISO 14001. Each team is mobilised from India to the ship, with no office or agent at the port, so the job is planned around the vessel's schedule, the yard's access programme and visa lead times."
      ]
    }
  ],
  "codes": [
    "ISO 16809 – Ultrasonic thickness measurement",
    "ISO 16810 – Ultrasonic testing: general principles",
    "ISO 18563 series – Verification of ultrasonic phased array equipment, where phased array probes are used",
    "IACS UR Z7 – Hull classification surveys",
    "IACS UR Z10 series – Hull surveys of oil tankers, bulk carriers and chemical tankers, including the TM report forms",
    "IACS UR Z17 – Procedural requirements for service suppliers, including thickness measurement firms",
    "IACS Common Structural Rules for bulk carriers and oil tankers (renewal thickness)",
    "ASNT SNT-TC-1A – Personnel qualification and certification in NDT"
  ],
  "deliverables": [
    "C-scan thickness maps with a stated, fixed colour scale and datum references",
    "Minimum and mean thickness and area below each threshold, per mapped area",
    "Hand-checked minimum readings and pit depths, with pitting intensity",
    "Renewal boundary drawings with approximate insert sizes, for pre-docking planning",
    "Comparison with earlier maps and corrosion rates where a previous scan exists",
    "Raw data files, calibration records, procedure and operator certificates"
  ],
  "industries": [
    "Bulk carriers and ore carriers",
    "Crude and product tankers",
    "Chemical tankers",
    "Container ships",
    "Ships with exhaust gas cleaning systems",
    "Owners and ship managers planning steel renewal",
    "Buyers on pre-purchase inspections",
    "Ship-repair yards"
  ],
  "faqs": [
    {
      "q": "What is the difference between corrosion mapping and ultrasonic thickness measurement?",
      "a": "Both measure remaining wall thickness ultrasonically. Thickness measurement takes individual readings at chosen points, recorded on a sketch and the class forms. Corrosion mapping scans an area with an encoded probe and records thousands of readings, shown as a colour map. Mapping reveals the pattern and extent of wastage and pitting; point gauging remains the format of the class thickness measurement report. Many jobs use both."
    },
    {
      "q": "Can corrosion mapping replace the class thickness measurement report?",
      "a": "No. Gauging credited to a class survey is reported on the IACS forms, to the extent the class rules and the surveyor require, and must be done by a firm approved by that society under UR Z17. A map can provide minimum and mean values for the report and evidence of the corrosion pattern, but the format, the extent and the acceptance are the society's. For the owner's own decisions, the map is often the more useful record."
    },
    {
      "q": "Can you map through paint?",
      "a": "Sometimes. On thin, well-bonded coatings the analysis can be set to use the echoes within the steel, so the coating is excluded, where the procedure has been verified for it. On thick, damaged or disbonded coatings, or heavily corroded steel, the coating has to be removed along the scan area. The report states for each map whether it was taken through coating or on prepared steel."
    },
    {
      "q": "How small a pit can corrosion mapping find?",
      "a": "It depends on the probe, the beam size and the scan step, which are chosen for the pits expected. Narrow, sharp pits can be smaller than the beam or fall between steps, and some return no back-wall echo at all. That is why missing signals are shown as gaps rather than full thickness, and why minimum values and gaps are checked by hand with a dual-element probe and a pit depth gauge before reporting."
    },
    {
      "q": "Which areas of a bulk carrier benefit most from mapping?",
      "a": "Inner bottom plating in the holds, where cargo, grabs and corrosive residues cause patchy wastage; the lower brackets and webs of hold frames; deck plating along hatch coamings; and ballast tank bottoms where water and sediment lie. Mapping those areas once gives a baseline, and repeating it at the next docking turns two maps into a corrosion rate for renewal planning."
    },
    {
      "q": "What do you need from us to plan a corrosion mapping job?",
      "a": "The ship's particulars and class, the areas of concern with drawings showing original thicknesses, the last thickness measurement report, photographs of the condition, the port or yard and dates, and what the result will be used for. The ship or yard arranges cleaning, access, water supply and safe entry to enclosed spaces. Early notice helps, because the team travels from India and visas take time."
    }
  ]
}

File: src/data/maritime-section/pages/ultrasonic-weld-inspection.json
{
  "slug": "ultrasonic-weld-inspection",
  "navLabel": "Ultrasonic Weld Inspection (UT)",
  "title": "Ultrasonic Weld Inspection on Ships (UT) | Shear-Wave Testing",
  "description": "Ultrasonic weld inspection on ships: shear-wave UT of butt welds, inserts and repairs to ISO 17640 and ISO 11666, where radiography is impractical on board.",
  "h1": "Ultrasonic weld inspection (UT) of hull, deck and machinery welds",
  "eyebrow": "Maritime inspection · Marine NDT",
  "intro": "Ultrasonic weld inspection looks inside a weld from one side, with no radiation, and finds the flaws that matter most for strength: lack of fusion, cracks and incomplete penetration. On a ship or in a busy repair yard it is usually the practical way to examine butt welds, insert plates, full-penetration T-joints and repairs, where radiography would mean exclusion zones and a halt to other work. Atlantis NDT carries out manual shear-wave UT to the ISO weld-testing standards and the class rules, with teams mobilised from India to the vessel.",
  "highlights": [
    {
      "h": "One-sided access, no radiation",
      "p": "UT needs a scanning surface on one side of the joint and nothing behind it. Welders, painters and riggers keep working nearby, and no radioactive source has to be licensed, transported and guarded in the port while the testing goes on."
    },
    {
      "h": "Sensitive to planar flaws",
      "p": "Lack of side-wall fusion, root defects and cracks reflect sound strongly when the beam meets them at a suitable angle. These are the flaws most likely to grow under cyclic loading, and the ones a radiograph can miss when they lie at an awkward angle to the beam."
    },
    {
      "h": "Assessed to named acceptance levels",
      "p": "Indications are characterised to ISO 23279 and assessed against ISO 11666 acceptance levels, the class rules or your specification, then reported with position, depth, length and amplitude, so the repair decision rests on recorded data rather than on an operator's impression."
    }
  ],
  "sections": [
    {
      "id": "why-ut",
      "h": "Why welds on ships are usually tested with ultrasound",
      "p": [
        "Radiography gives a picture of a weld and is good at volumetric flaws such as porosity and slag, and many yard specifications still name it. On a ship it is hard work. A gamma source or X-ray set needs the port state's radiation licensing, a controlled area that clears the surrounding decks and spaces, and film or a detector on the far side of the joint, which is often a tank or void that has to be opened and made safe. Every exposure stops other work in that part of the ship.",
        "Ultrasonic testing avoids all of that. The operator scans from one side, the result is seen as the probe moves, and nobody else has to leave the area. It is also the stronger method for the flaws that threaten structural welds: planar defects such as lack of fusion and cracks reflect ultrasound strongly when the beam meets them squarely, whereas a radiograph shows them clearly only when they lie roughly in line with the radiation. Class rules set where UT is accepted and where radiography is still required, so the method is agreed before work starts."
      ]
    },
    {
      "id": "how-shear-wave-ut-works",
      "h": "How manual shear-wave weld testing works",
      "p": [
        "An angle probe sends a beam of shear waves into the plate at a known refracted angle, commonly 45°, 60° or 70°, at frequencies usually between 2 and 5 MHz. The beam travels through the plate, reflects from the far surface and crosses the weld in successive legs, and the operator moves the probe towards and away from the weld while stepping along it, so the beam covers the whole weld volume and both fusion faces. A reflector in the weld returns an echo whose position on the screen, together with the beam angle and the probe position, gives its depth and location.",
        "Range is calibrated on standard blocks, calibration block No. 1 to ISO 2400 and block No. 2 to ISO 7963, and sensitivity is set to ISO 16811, either from reference reflectors such as side-drilled holes used to build a distance-amplitude curve or by the distance-gain-size method. A transfer correction makes up for differences in surface condition and attenuation between the calibration block and the ship's steel, which matters on painted or pitted plate. Probe angles are chosen so the beam meets the expected fusion faces as close to perpendicular as the joint geometry allows."
      ]
    },
    {
      "id": "standards",
      "h": "Testing levels, acceptance levels and characterisation",
      "p": [
        "Several ISO standards work together for manual UT of welds, and ISO 17635 links them to the weld quality levels of ISO 5817. Which testing level and which acceptance level apply is set by the specification or the class, and should be stated before the team travels, because it changes the number of probe angles and scanning surfaces the job needs.",
        "Characterisation matters because acceptance treats flaw types differently. Most specifications and class rules do not accept planar indications such as cracks and lack of fusion whatever their amplitude, while small non-planar indications such as isolated porosity may be accepted within the limits of the acceptance level. Echo dynamics as the probe moves, and the response from different beam angles, are how the operator tells the two apart."
      ],
      "table": {
        "head": ["Standard", "What it decides"],
        "rows": [
          ["ISO 17640", "Techniques and testing levels A to C, with D for special applications: how many probe angles, from which surfaces and over what scanning area, for ferritic steel welds 8 mm thick and above"],
          ["ISO 11666", "Acceptance levels 2 and 3 for indications by length and amplitude, corresponding to quality levels B and C of ISO 5817"],
          ["ISO 23279", "Characterisation of indications as planar or non-planar from echo dynamics and directional reflectivity"],
          ["ISO 17635", "General rules that select the NDT method and link testing and acceptance levels to the weld quality level"],
          ["ISO 16811", "Sensitivity and range setting for manual ultrasonic testing"]
        ]
      }
    },
    {
      "id": "class-rules",
      "h": "Class rules for weld NDT on new and existing ships",
      "p": [
        "For new construction, IACS UR W33, in force since 1 July 2021, sets the minimum extent and acceptance of conventional NDT of hull steel welds, and UR W34 deals with advanced methods such as phased array UT and TOFD; each society's rules apply them and add requirements of their own. On ships in service, the surveyor decides how much of a repair weld is tested and by which method, guided by the class rules and by IACS Recommendation 47 for repair quality. IACS Recommendation 20, on non-destructive testing of ship hull steel welds, is the guidance many yards and surveyors still refer to when agreeing scope.",
        "Large container ships add a case of their own. Their hatch coamings and upper decks use extremely thick high-strength plate, and the IACS requirements for that plate call for ultrasonic testing of the block-to-block butt welds in the upper flange as part of the measures against brittle crack propagation. Those joints are thick enough that PAUT or TOFD is often the better tool, and the class sets which methods it accepts for them.",
        "A yard specification, or the class rules for a newbuilding, may go further and require a recognised NDT supplier or operators certified under a named scheme. If yours does, say so at enquiry; we check the requirement against our own certification and give you a clear answer before anything is booked."
      ]
    },
    {
      "id": "ship-applications",
      "h": "Where ultrasonic weld testing is used on board",
      "p": [
        "Each job starts with the weld map: which joints, of which type, in what thickness and material, and to which acceptance standard. Thin plating below the range of the standard, small-bore pipe and austenitic welds need their own approach, and the plan says so before the team travels rather than on the staging."
      ],
      "list": [
        "Butt welds of insert plates in shell, deck and bulkhead plating after steel renewal",
        "Repair welds in full-penetration joints after crack excavation",
        "Full-penetration T-joints at hatch corners, crane pedestals and heavy brackets",
        "Rudder horn, sole piece and stern frame welds when they are accessible at docking",
        "Butt welds in thick plate on large container ships and offshore units",
        "Cargo, ballast and fuel piping butt welds of suitable diameter and wall thickness",
        "Scrubber shell and wash-water piping welds, with a procedure suited to stainless or duplex steel"
      ]
    },
    {
      "id": "laminations",
      "h": "Lamination checks of plate before and around welding",
      "p": [
        "A lamination is a flat separation inside a rolled plate, running parallel to its surfaces. It does little harm under in-plane load, but it deflects an angle beam, can hide a weld flaw behind it and, at a T-joint loaded through the plate's thickness, can open into lamellar tearing. ISO 17640 therefore calls for the parent metal in the scanning zone to be checked with a straight-beam probe, so that a lamination is found before it masks a weld defect or is mistaken for one.",
        "Where a heavy attachment such as a crane pedestal, a bollard foundation or a large bracket will pull on a plate through its thickness, the plate in way can be checked for laminations before welding, using straight-beam methods such as those of EN 10160 for steel flat product. Finding a lamination at that stage means choosing a different plate or detail; finding it after welding means cutting out new work."
      ]
    },
    {
      "id": "preparation-access",
      "h": "Scanning surface, coatings and access",
      "p": [
        "A probe needs a scanning band on the plate either side of the weld, wide enough for the beam to cross the whole weld at the chosen angles, and that width grows with plate thickness. The band must be free of spatter, loose scale and flaking paint. Thin, well-bonded paint can sometimes stay, with the transfer correction measured on it, but coating that varies in thickness or is loose upsets coupling and amplitude, so the procedure decides whether it remains. Weld caps too rough or too high to scan across may need dressing, and the specification should say whether that is allowed.",
        "Couplant, usually a gel, is wiped off afterwards so that paint will adhere. Surface temperature matters too: standard probes and couplants work in normal ambient conditions, while welds just completed or plate next to heated tanks need either suitable equipment or a wait. Access to both sides of the weld, or to both faces of the plate, improves coverage and should be planned together with the staging."
      ]
    },
    {
      "id": "limits",
      "h": "Limits of manual UT, and when to move to PAUT or TOFD",
      "p": [
        "Manual UT depends heavily on the operator: the scan pattern, the attention paid to small echoes and the judgement on characterisation are human, and a conventional instrument does not store every waveform. Coarse-grained austenitic and duplex welds scatter and bend the beam, so they need techniques of their own, such as those of ISO 22825 for welds in austenitic steels and nickel-based alloys. Very thin plate leaves little room for a beam to work, and the geometry of small-bore pipe and complex nodes limits coverage.",
        "When the client needs a permanent record of every scan, a measured flaw height to support a repair decision, or faster coverage of long, thick joints, the job moves to the methods described on the Phased Array UT (PAUT) and TOFD Inspection pages. The Advanced Marine NDT page explains when the extra set-up those methods need is justified on board."
      ]
    },
    {
      "id": "reporting",
      "h": "What a UT weld report contains",
      "p": [
        "Each report identifies the weld by location and drawing reference, the material and thickness, the procedure, testing level and acceptance level, the instrument, probes, calibration blocks, reference sensitivity and transfer correction, and the scanning surfaces used. Every recordable indication is listed with its position along the weld, depth, length, maximum amplitude relative to the reference level and its characterisation, with an accept or reject decision and a sketch. Zones that could not be scanned, and why, are stated.",
        "Behind each report is a procedure prepared under our founder, the company's Responsible NDT Level III, whose ASNT NDT Level III certificates cover UT, RT, MT, PT and VT and who brings more than eleven years of international field experience to the review. Our UT operators hold certification under Atlantis's written practice to ASNT SNT-TC-1A, and the company's management system is certified to ISO 9001 and ISO 14001."
      ]
    }
  ],
  "codes": [
    "ISO 17640 – Ultrasonic testing of welds: techniques, testing levels and assessment",
    "ISO 11666 – Ultrasonic testing of welds: acceptance levels",
    "ISO 23279 – Ultrasonic testing of welds: characterisation of indications",
    "ISO 17635 – Non-destructive testing of welds: general rules for metallic materials",
    "ISO 16811 – Ultrasonic testing: sensitivity and range setting",
    "IACS UR W33 and UR W34 – Non-destructive testing of hull steel welds in new construction",
    "IACS Recommendation 47 – Shipbuilding and Repair Quality Standard",
    "ASNT SNT-TC-1A – Personnel qualification and certification in NDT"
  ],
  "deliverables": [
    "UT weld report per joint with procedure, testing level and acceptance level",
    "Indication list with position, depth, length, amplitude and characterisation",
    "Weld map or sketch locating every tested joint and indication",
    "Calibration and sensitivity records, including the transfer correction",
    "Lamination check results for parent plate where in scope",
    "List of joints or zones not scanned, with the reason"
  ],
  "industries": [
    "Ship-repair yards",
    "Container ships",
    "Bulk carriers",
    "Crude, product and chemical tankers",
    "Offshore units and support vessels",
    "Ship managers supervising steel renewal",
    "Contractors installing scrubbers and other retrofits"
  ],
  "faqs": [
    {
      "q": "Will class accept ultrasonic testing instead of radiography?",
      "a": "Often, but the class rules for the ship and the weld decide, not the NDT company. For hull welds the rules usually allow ultrasonic testing for butt welds above a certain thickness and set the extent; some joints, materials and specifications still call for radiography. Tell us the class and the yard specification at enquiry, and agree the method with the attending surveyor before welding is complete, so the testing is not repeated."
    },
    {
      "q": "What plate thickness can you test?",
      "a": "ISO 17640 covers ferritic steel welds 8 mm thick and above, which includes most hull, deck and bulkhead plating. Thinner plate needs a specially developed technique or a different method. At the other end, very thick joints, such as hatch coaming and upper deck butts on large container ships, can be tested with manual UT, but phased array UT or TOFD often gives better coverage and a permanent record."
    },
    {
      "q": "Does the paint need to come off before UT?",
      "a": "Loose, flaking or uneven paint, spatter and scale must be removed from the scanning band either side of the weld. A thin, sound and even coating can sometimes stay if the procedure allows it and the transfer correction is measured on the coated surface. We state the preparation needed for each weld when the job is scoped, so the yard or the crew can prepare the bands before we arrive."
    },
    {
      "q": "Can you test stainless or duplex welds ultrasonically?",
      "a": "Yes, with care and a suitable procedure. Austenitic and duplex weld metal has a coarse, directional grain structure that scatters and bends ordinary shear waves, so these welds need probes and techniques chosen for them, such as those described in ISO 22825, and procedure checks on representative blocks. For surface cracks on these materials, dye penetrant inspection is used alongside the ultrasonic examination."
    },
    {
      "q": "What do you need before the team travels?",
      "a": "The vessel name or IMO number, class, a weld map or list with joint types, thicknesses and materials, the specification with its testing and acceptance levels, the port or yard and dates, and how staging, power and surface preparation will be arranged. Because the team is mobilised from India, the earlier those details arrive, the more easily visas and travel can follow the yard's programme."
    },
    {
      "q": "Can UT tell how deep a crack in a weld goes?",
      "a": "Manual UT gives an estimate of a flaw's depth position and, by techniques such as the tip-diffraction or amplitude-drop methods, of its through-wall extent, but the accuracy depends on the flaw and the geometry. Where height matters for a repair decision, TOFD measures it more reliably from the signals diffracted at the flaw tips, and phased array UT adds a stored image that can be reviewed later."
    }
  ]
}

File: src/data/report-validation-section/pages/corrosion-mapping-data-review.json
{
  "title": "Corrosion Mapping Data Review: Encoded UT C-Scan Checks",
  "description": "Independent review of encoded UT corrosion mapping data: grid and step size, coverage, velocity, temperature, gates and export to API 510, 570 and 653 CML records.",
  "h1": "Corrosion mapping data review for encoded ultrasonic thickness scans",
  "eyebrow": "Method review: corrosion mapping",
  "intro": "A corrosion map is a picture made from thousands of thickness readings, and its colours are only as honest as the settings behind them. Velocity, temperature, gate placement, step size and the filters applied on export all decide what the map shows and what the inspection record ends up saying. We review encoded corrosion mapping data independently: we open the files, check the acquisition against the procedure and scan plan, and compare what the report and the CML system record with what the data actually contains. The review is carried out remotely on the files you send.",
  "highlights": [
    { "h": "The file, not the screenshot", "p": "A colour C-scan pasted into a PDF hides the palette, the gate and the resolution. We open the acquisition files so that minimum readings can be re-measured and the settings seen for what they are." },
    { "h": "Settings that move the minimum", "p": "Velocity, temperature correction, gate logic and minimum-reading filters each shift the lowest thickness a map reports. The review checks every one against the procedure and the material scanned." },
    { "h": "From map to inspection record", "p": "Corrosion maps feed CML records, corrosion rates and inspection intervals. We check that the numbers exported are the ones the data supports and that each map is tied to a known location." }
  ],
  "sections": [
    {
      "h": "What corrosion mapping is, and where this page starts",
      "p": [
        "Corrosion mapping is encoded ultrasonic thickness measurement over an area. A probe or array is moved across the surface on a scanner, or by hand with an encoder, and every reading is stored with its position. The result is a grid of thickness values that can be shown as a C-scan, sliced into B-scans and analysed again long after the scaffold has come down. Owners use it where spot readings cannot describe the damage: patchy internal corrosion, pitting fields, erosion downstream of flow disturbances, corrosion along the bottom of a line, and areas flagged by a screening technique.",
        "Spot ultrasonic thickness readings taken at individual points are a separate subject, covered in our UT thickness report review guide. This page deals with area data: how it was acquired, how it was processed and how it became numbers in the inspection record. The two kinds of data often sit in the same report, and a review checks that each is used for the question it is able to answer."
      ]
    },
    {
      "h": "Acquisition systems and what each leaves behind",
      "p": [
        "The equipment decides what the data can show and what the reviewer needs to see. Four arrangements account for most of the corrosion mapping data sent to us, and each has a characteristic weakness in the record."
      ],
      "table": {
        "head": ["System", "How it acquires", "What the reviewer opens", "Typical weakness in the record"],
        "rows": [
          ["Manual encoded single-element or dual probe", "One transducer moved along an encoded line or raster by hand", "Raw file, encoder calibration, index step and the scan plan", "Uneven coverage between passes, and gaps where the probe lifted off"],
          ["Semi-automated or automated crawler", "A scanner or magnetic-wheel crawler moves the probe in a programmed raster", "Raw file, encoder resolution, index increment and the scanner set-up record", "Encoder slip on curved or wet surfaces, which distorts positions and areas"],
          ["Phased array linear scan", "A linear array at zero degrees, stepped electronically across its aperture while moved along the scan axis", "Raw file, focal law set-up, element pitch and active aperture, gate settings", "Index step wider than the aperture covers, leaving unscanned strips between passes"],
          ["Water-column scanner (hydroform type)", "An array coupled through a water column held against the surface, often used on rough surfaces and for external corrosion", "Raw file, water-path delay, zero reference, and both groups where a dual-group set-up was used", "Loss of coupling or of the reference in deep depressions, recorded as false readings"]
        ]
      }
    },
    {
      "h": "Grid, step size and coverage",
      "p": [
        "Resolution is set twice: along the scan by the encoder sampling interval, and across it by the index step between passes or, for an array, by the element pitch and the distance the probe moves between strips. Together they decide the smallest patch of thinning the map can show at its true depth. A pit narrower than the grid can fall between sample points or be averaged with sound wall beside it, so the map reports a minimum thicker than the real one.",
        "The review compares the grid with the damage mechanism and with the procedure. Pitting and microbiologically influenced corrosion call for a finer grid than general wall loss; erosion patterns need coverage that follows the flow. Coverage is then checked from the data itself: the area actually scanned against the scan plan, missing lines, overlapping strips stitched without alignment, and zones excluded for obstructions, welds or supports. A report that claims full coverage of an area where the file shows strips missing is deficient however clean the colour map looks.",
        "We also check how the scanned area relates to the component. A map with no datum, no orientation and no link to a drawing can tell an engineer how thick the wall is somewhere, but not where, and the next survey has no way to repeat it."
      ]
    },
    {
      "h": "Velocity, temperature and zero",
      "p": [
        "Every thickness value is time of flight multiplied by velocity, so a velocity error moves every number in the file. The procedure should require velocity to be set on the material itself, or on a reference block of known thickness in the same material, and the record should show how that was done. A default carbon steel velocity applied to stainless steel, cladding or another alloy biases the whole map in one direction, and nothing on the colour plot reveals it.",
        "Temperature matters on hot lines. Sound travels more slowly in steel as the metal heats up, so a survey on hot equipment run with a room-temperature velocity overstates the remaining wall unless a correction was applied, and the delay through wedges and delay lines changes with temperature too. We look for the surface temperature recorded during the scan, the correction method the procedure allows, and evidence that calibration was confirmed at a comparable temperature.",
        "Zero and delay settings complete the set. For dual-element and array probes the probe delay or wedge delay fixes where zero thickness sits, and a wrong value adds or subtracts a fixed amount everywhere. The reviewer checks the setup file against the calibration record and, where step-wedge or reference-block readings were stored, measures them again."
      ]
    },
    {
      "h": "Gates, filters and the reported minimum",
      "p": [
        "Most corrosion mapping software measures thickness between gated echoes: interface to first backwall, between two backwall echoes, or from the zero point to the first signal crossing a threshold. Each behaves differently. Interface-to-backwall readings through a coating include the coating unless it is excluded; echo-to-echo readings ignore coating but can miss shallow pits that return a poor second echo; threshold logic can trigger on inclusions or laminations and report them as thinning.",
        "Filters applied after acquisition change the answer again. Minimum-reading filters, smoothing, interpolation across empty cells and rejection of values outside a thickness window all make a map look tidier, and some hide the very values an engineer most needs. The review checks which filters were applied, whether the procedure allows them, and whether the minimum quoted in the report is the minimum in the raw file or a processed value. Laminations and mid-wall inclusions are separated from genuine wall loss by looking at the B-scan and A-scan behind each low reading, because a lamination reported as corrosion can trigger an unnecessary repair, and corrosion dismissed as a lamination can leave a thin wall in service."
      ]
    },
    {
      "h": "From corrosion map to CML and TML records",
      "p": [
        "Most corrosion maps end up as a few numbers in an inspection data management system: a minimum thickness, sometimes an average, a location and a date, attached to a condition monitoring location. API 510 and API 570 use condition monitoring locations, or CMLs, which now include what older editions called thickness measurement locations, and API 653 sets the in-service rules for tank shells. Owners still use both terms in their systems. The review checks that the value exported is the one the data supports, that it went to the right CML, and that the CML's position matches the area actually scanned.",
        "Corrosion rates mean something only when the same physical area is compared survey to survey. A map acquired from a different datum, from the other side of a nozzle or with a different grid can produce a rate that says more about the change of method than about corrosion, and the review flags those comparisons. The fifth editions of API 570 and API RP 574, released in 2024, give guidance on choosing inspection locations and evaluating results; a review uses whichever edition the owner's program names.",
        "Remaining-life calculations, interval setting and any fitness-for-service assessment stay with the owner's inspector and engineer. What the review gives them is a clear statement of which minimums, areas and comparisons the data can bear."
      ]
    },
    {
      "h": "Digital inspection data: formats, lineage and archiving",
      "p": [
        "Corrosion mapping is digital inspection data from the moment it is acquired, and its value depends on keeping the raw files. Acquisition software stores the full A-scan or a gated thickness value for every point, together with the setup, the encoder record and the operator. A spreadsheet or CSV export carries only the numbers, and a screenshot in a PDF carries only a picture of them. When an owner archives just the PDF, the next reviewer cannot re-gate, re-measure or see the filters, and the record has lost most of its worth.",
        "A review of the digital data checks lineage: which raw file produced which map, which software version and analysis settings were used, who analysed it and when, and whether the numbers in the digital reporting system match the analysis file. We also look at file naming and storage, because a map that cannot be matched to a component and a date is of little use at the next survey. Where an owner's digital reporting platform imports thickness values automatically, we check that the import kept the true minimum and did not round or average it away."
      ]
    },
    {
      "h": "Checks we run on a corrosion mapping data set",
      "p": [
        "The table lists the seven areas every review covers for encoded thickness data, with the kind of finding in each that most often changes the result."
      ],
      "table": {
        "head": ["Check", "Evidence we look for", "Finding that changes the result"],
        "rows": [
          ["Procedure and scan plan", "Procedure revision, scan plan, area and grid specified", "Area scanned or grid used coarser than the scan plan required"],
          ["Personnel", "UT certification covering the technique, and who analysed the data", "Analysis signed by someone not qualified to evaluate"],
          ["Equipment and calibration", "Probe, scanner and encoder records, reference block readings", "Encoder or velocity calibration missing, or inconsistent with the data"],
          ["Coverage", "Scanned area against the plan, missing lines, excluded zones", "Unscanned strips reported as covered"],
          ["Measurement settings", "Velocity, temperature correction, zero, gates and coating handling", "Coating or hot-metal error biasing every reading in one direction"],
          ["Processing", "Filters, smoothing, interpolation and thickness windows", "Reported minimum is a filtered value that does not exist in the raw data"],
          ["Export and traceability", "CML identity, datum, orientation and exported values", "Minimum attached to the wrong CML, or with no location at all"]
        ]
      }
    },
    {
      "h": "Verdict and who carries out the review",
      "p": [
        "The written opinion ends in one of three verdicts: sound; deficient in documentation only, where records that already exist can close the gaps; or deficient in disposition, where the minimum thickness or coverage the report claims is not supported by the data. Each finding cites the procedure step or code requirement it rests on and the place in the data where the reviewer found it, so the contractor can check it for themselves.",
        "Reviews of ultrasonic data are led by an ASNT NDT Level III holding UT among five certified methods, alongside RT, MT, PT and VT. The review team's members have worked in nuclear, maritime, oil and gas and petrochemical plants, where corrosion maps feed real repair and run decisions. The review is independent: we do not validate data from projects where we did the scanning, and the work is carried out remotely from the files and records you send."
      ]
    }
  ],
  "faqs": [
    { "q": "What files should we send for a corrosion mapping review?", "a": "The raw acquisition files in their native format, the setup and calibration records, the scan plan and procedure, any analysis files, the report, and the values exported to your inspection database. CSV exports and screenshots help, but they cannot replace the raw data." },
    { "q": "Can you review a corrosion map if we only have the PDF report?", "a": "Yes, but the opinion is then limited to what the PDF shows: the stated settings, the coverage claimed and consistency with the CML records. Without the raw files the minimums cannot be re-measured, and the opinion says so plainly." },
    { "q": "Do you re-analyse the data or only check the contractor's analysis?", "a": "Both, as far as the scope needs. We open the files, re-measure the minimums in the areas that matter and compare them with the report. We do not issue a new inspection report in place of the contractor's." },
    { "q": "How do you treat coatings in corrosion mapping data?", "a": "We check how the procedure handled them and whether the gate logic matched. Interface-to-backwall readings through coating overstate the wall unless the coating is accounted for; echo-to-echo readings avoid that but have their own limits on pitted surfaces." },
    { "q": "Can corrosion mapping replace spot thickness readings at CMLs?", "a": "That is a decision for the owner's inspection program. Mapping shows pattern and area; spot readings trend a single point efficiently over many years. The review checks that each type of data in the record is used for what it can show." },
    { "q": "Will you calculate remaining life from the map?", "a": "No. Remaining-life, interval and fitness-for-service calculations stay with the owner's inspector and engineer. The review tells them which minimums, areas and corrosion rates the data supports." },
    { "q": "Do you review vessel and tank corrosion maps as well as piping?", "a": "Yes. Vessel shells, nozzles and tank shells are mapped with the same techniques, and the review applies API 510 or API 653 context as the owner's program requires. Tank floor screening with magnetic flux leakage is a separate technique, so tell us at the enquiry if floor data is part of the package." },
    { "q": "How do we start a corrosion mapping data review?", "a": "Describe the data set, the equipment and software used and what the review is for, through the form on this page or by email to info@atlantisndt.com. Within one business day we reply with a proposed scope for the review and a quote." }
  ],
  "related": [
    ["/report-validation/ultrasonic-thickness-report-review", "UT thickness report review"],
    ["/report-validation/api-510-570-653-report-review", "API 510, 570 and 653 report review"],
    ["/report-validation/tank-inspection-report-review", "Storage tank inspection report review"],
    ["/corrosion-mapping", "Corrosion mapping"],
    ["/inspection/piping-circuit-inspection-cml", "Piping circuit and CML inspection"],
    ["/standards/api-570", "API 570 explained"],
    ["/standards/api-574", "API RP 574 explained"],
    ["/inspection/risk-based-inspection", "Risk-based inspection"]
  ],
  "sources": [
    "https://ims.evidentscientific.com/en/applications/using-the-hydroform-for-external-corrosion-mapping",
    "https://inspectioneering.com/journal/2022-10-27/10326/comparing-conventional-aut-and-phased-array-aut-corrosion-mapping",
    "https://inspectioneering.com/tag/tml",
    "https://www.api.org/products-and-services/standards/important-standards-announcements/570-574-tradepress",
    "https://inspectioneering.com/news/2024-03-01/10985/api-strengthens-piping-inspection-standards-with-new-updates",
    "https://infostore.saiglobal.com/en-au/standards/api-rp-574-2024-97006_saig_api_api_3378676/",
    "https://www.olympus-ims.com/applications/thickness-measurement-hot-metals/",
    "https://www.osti.gov/biblio/548537"
  ]
}
