Repository: anoop-1/atlantis-reimagined1

File: src/data/us-industry-ndt-2026-11/magnetic-particle-testing-steel.json
{
  "slug": "magnetic-particle-testing-steel",
  "sources": [
    "https://www.osha.gov/laws-regs/regulations/standardnumber/1910/1910.179",
    "https://www.astm.org/",
    "https://www.aws.org/"
  ],
  "title": "Magnetic Particle Inspection for Steel Mills | MPI (US)",
  "description": "Mag particle inspection for US steel mills and metals plants: ladle hooks, crane welds, shafts, gearboxes, rolls, caster frames. On-site MPI. Request a quote.",
  "h1": "Magnetic Particle Inspection for Steel Mills and Primary Metals Plants in the United States",
  "html": "<p>Magnetic particle inspection (MPI, or mag particle testing) is the fastest way to find fatigue and weld cracks on the steel parts that keep a mill running. Atlantis NDT inspects ladle hooks and trunnions, crane girders and wheels, shafts, gear and mill-stand components, caster frames and furnace structure at US steel and metals plants. Technicians are mobilized to your site. Send the component list and <a href=\"/contact?service=inspection&amp;subject=MT%20inspection%20quote%20-%20Steel\">request an MT inspection quote</a>.</p>\n\n<h2>Why steel plants use MPI so heavily</h2>\n<p>Almost everything that matters structurally in a steel plant is ferromagnetic carbon or alloy steel, which is exactly what magnetic particle testing is designed for. The loads are repetitive and large. A ladle hook sees the full weight of a heat each cycle, a crane girder flexes with every lift, a roll drive shaft transmits torque pulses, and a gearbox housing vibrates constantly. Cracks that begin at a surface notch, a weld toe or a sharp fillet grow in small steps, and a technician with a yoke and a can of particles can find them while they are still short. The result appears on the part itself, so the mill's maintenance engineer sees what the inspector saw.</p>\n<p>MPI shows surface and near-surface cracks. It does not tell you how deep they go, and it does not look into a thick forging. Those jobs belong to <a href=\"/ultrasonic-testing-steel\">ultrasonic testing for steel</a>. Parts in aluminum, stainless steel and copper alloys are not magnetic, and the <a href=\"/penetrant-testing-steel\">penetrant testing page for steel plants</a> covers them.</p>\n\n<h2>What we examine, and why each part matters</h2>\n<ul>\n<li><strong>Ladle hooks, trunnions and crane hooks.</strong> A crack in the hook saddle or shank can lead to a dropped ladle. MPI is applied to the full hook body and the thread area, with attention to stamped marks and sharp corners.</li>\n<li><strong>Crane girders, end trucks and wheels.</strong> Weld toes at diaphragms and stiffeners, bridge rail attachments, axle journals and wheel flanges. Our job page on <a href=\"/magnetic-particle-inspection-lifting-equipment\">magnetic particle inspection of lifting equipment</a> goes into detail.</li>\n<li><strong>Shafts and spindles.</strong> Roll drive shafts, coupling hubs, pinion shafts and pump shafts, with the keyway and shoulder given particular attention.</li>\n<li><strong>Weldments.</strong> Mill housings, tundish and caster supports, platforms and runway beams. See <a href=\"/magnetic-particle-weld-inspection\">magnetic particle weld inspection</a> for the weld examination page.</li>\n<li><strong>Castings and forgings.</strong> Gear blanks, bearing housings, mill stand parts and pinions, with detailed acceptance notes on the page for <a href=\"/magnetic-particle-inspection-castings-forgings\">castings and forgings</a>.</li>\n<li><strong>Structural steel.</strong> Building frames and crane supports, covered by <a href=\"/magnetic-particle-inspection-structural-steel\">structural steel and bridge MPI</a>.</li>\n</ul>\n\n<h2>Steel regions we work in</h2>\n<p>Atlantis has no office at any mill. Crews travel to the plant from the city that fits the schedule, and these pages carry the regional detail.</p>\n<ul>\n<li><a href=\"/magnetic-particle-testing-gary\">Magnetic particle testing in Gary</a> for the northwest Indiana lakefront mills and coke works.</li>\n<li><a href=\"/magnetic-particle-testing-chicago\">Magnetic particle testing in Chicago</a> for the Calumet and south side steel district, forge shops and crane builders.</li>\n<li><a href=\"/magnetic-particle-testing-pittsburgh\">Magnetic particle testing in Pittsburgh</a> for the Mon Valley mills and heavy fabricators.</li>\n<li><a href=\"/magnetic-particle-testing-cleveland\">Magnetic particle testing in Cleveland</a> for northeast Ohio steel and the machine shops that serve it.</li>\n<li><a href=\"/magnetic-particle-testing-toledo\">Magnetic particle testing in Toledo</a> for northwest Ohio metals and automotive suppliers.</li>\n<li><a href=\"/magnetic-particle-testing-fort-wayne\">Magnetic particle testing in Fort Wayne</a> for northeast Indiana mini-mills and processors.</li>\n<li><a href=\"/magnetic-particle-testing-buffalo\">Magnetic particle testing in Buffalo</a> for western New York forges and plate fabricators.</li>\n<li><a href=\"/magnetic-particle-testing-birmingham\">Magnetic particle testing in Birmingham</a> for Alabama mills, foundries and pipe plants.</li>\n</ul>\n\n<h2>Standards that govern the examination</h2>\n<p>ASTM E709 is the guide for magnetic particle testing, and ASTM E1444 gives the practice. ASME Section V Article 7 is the reference when a code calls for MT, and ASTM A275 covers magnetic particle examination of steel forgings. ASTM A903 provides surface acceptance standards for steel castings. For cranes, OSHA 29 CFR 1910.179 requires inspection of overhead and gantry cranes in general industry, ASME B30.2 is the consensus standard, ASME B30.10 covers hooks, and AWS D14.1 governs welding of industrial and mill cranes. Acceptance criteria come from the owner, the crane or equipment maker, or the code the part was built to. We apply the named criterion and report; the decision to grind out, repair, derate or scrap belongs to the plant. Technicians work under the company written practice built on ASNT SNT-TC-1A, with Level II performing the test and an ASNT Level III approving procedures and signing reports. The code article is <a href=\"/blog/asme-section-v-article-7-magnetic-particle-mt-requirements-explained\">ASME Section V Article 7 explained</a>.</p>\n\n<h2>Magnetizing methods for mill components</h2>\n<p>The direction of the magnetic field decides which cracks show. A crack is revealed when it crosses the field at a significant angle, so each area is magnetized in two directions.</p>\n<ul>\n<li><strong>Yoke.</strong> The standard field tool. An AC yoke is quick for weld toes and corners, and a lifting force check is done on the yoke as the procedure requires. Pole spacing is kept within the range the procedure sets.</li>\n<li><strong>Prods.</strong> Used on heavy weldments where more current is needed. Prods demand clean contact points to avoid arc burns on the part, so many plants restrict them and require a yoke.</li>\n<li><strong>Coil or cable wrap.</strong> For longer parts such as shafts and spindles, wrapping the part with a flexible cable magnetizes it along its length so transverse cracks show.</li>\n<li><strong>Central conductor or head shot.</strong> For parts removed from the stand and taken to a shop, passing current through the part reveals longitudinal cracks.</li>\n</ul>\n<p>Particles can be dry powder, which tolerates warm surfaces better than liquid suspensions, or wet visible or fluorescent particles. Black particles on white contrast paint work well on dark weathered steel. Fluorescent work needs a darkened enclosure. The procedure states the choice and the surface temperature limit, and we check the part temperature before we start.</p>\n\n<h2>Surface and heat problems unique to mills</h2>\n<p>Mill scale, scaled hooks, grease and old paint hide cracks. We clean to bare metal in the inspection areas. Parts near furnaces and hot lines may be too hot for wet methods, so dry powder or a cool-down is used. Residual magnetism is another issue: shafts and bearing seats retain a field after testing, which attracts steel particles into bearings. We demagnetize rotating parts and record the check. Wind, spray from water cooling and conveyor dust also disturb particle patterns, so we use screens or choose the time of day.</p>\n\n<h2>Finds, misses and honest limits</h2>\n<p>MPI is strong for surface cracks and laps. It will not size depth, it will miss flaws more than a short distance below the surface, and it cannot examine austenitic stainless or aluminum. A thick coating or heavy rust reduces sensitivity. Atlantis does not perform radiography in the United States, and the specialist techniques outside MT, PT and UT are not part of this service.</p>\n<table>\n<caption>What to expect by component</caption>\n<thead><tr><th>Component</th><th>MPI finds</th><th>Pair with</th></tr></thead>\n<tbody>\n<tr><td>Ladle hook</td><td>Surface cracks in saddle and shank</td><td>UT for internal flaws</td></tr>\n<tr><td>Crane girder weld</td><td>Toe cracks, undercut-related cracks</td><td>UT for lack of fusion</td></tr>\n<tr><td>Roll drive shaft</td><td>Keyway and fillet cracks</td><td>UT for depth</td></tr>\n<tr><td>Cast housing</td><td>Surface linear indications</td><td>Acceptance by A903 or owner standard</td></tr>\n</tbody>\n</table>\n\n<h2>A closer look at a ladle hook examination</h2>\n<p>A typical hook job shows how the pieces fit together. The hook is lowered to a platform or removed, and the full surface is cleaned to bare metal, including the threads of a shank nut if one is fitted. We check the hook against the maker's drawing for wear at the saddle and the throat opening, since a stretched throat is a visual finding and not an MPI one. Then the body is magnetized in two directions with a yoke, the saddle and shank-to-body transition get extra passes, and the stamped identification area is looked at because cold-stamped letters concentrate stress. Any indication is marked, photographed and measured. If the hook has been repaired by welding, the repair area is examined with the weld criteria and the plant's repair procedure. The report records the hook identification so each hook builds its own history, and a growing crack between outages becomes obvious from one report to the next.</p>\n<h2>Welded repairs and re-examination</h2>\n<p>Steel plants repair a great deal in place. A cracked crane girder weld is gouged out, rewelded and ground, and a torn bracket is replaced. MPI is used at two points: on the excavation, to confirm the whole crack is gone before welding begins, and on the finished weld after it has cooled to the temperature the welding procedure specifies for final examination. Some codes ask for a delay before final inspection on certain steels because hydrogen cracking can appear after welding. The delay is set by the code or the welding procedure and we follow it.</p>\n<h2>Plant access and outage planning</h2>\n<p>Mills control access closely. Contractors complete safety orientation, lock-out and tag-out under 29 CFR 1910.147, confined-space permits under 1910.146 where applicable, hot work permits, and fall protection on crane runways. Heat, noise and dust are normal. Crane inspections are normally done during a crane outage, with the crane parked and locked out and access by lift or platform. We agree dates with your planner and do not promise arrival times.</p>\n\n<h2>What the report contains</h2>\n<p>The report identifies each component and location, the procedure and revision, the equipment (yoke or coil, particle type, lift test and light levels), the surface condition and cleaning, the temperature, and the technician and level. Every indication is listed with position, length and orientation, photographed where possible, and judged against the named code. A Level III reviews and signs. Re-examination after repair uses the same format.</p>\n\n<h2>What to send for a quote</h2>\n<ul>\n<li>List of components with drawings, photographs and previous inspection records.</li>\n<li>Material, surface condition and operating temperature of each part.</li>\n<li>Acceptance code or owner or maker standard, and the crane or equipment rating where relevant.</li>\n<li>Access, permits and the party supplying lifts and power.</li>\n<li>Plant address, safety orientation requirements and the outage window.</li>\n</ul>\n\n<h2>Training your mill technicians</h2>\n<p>Mills that want routine crack checks done in-house can train staff through <a href=\"/mt-level-1-training\">MT Level 1 training</a> and <a href=\"/mt-level-2-training\">MT Level 2 training</a>, with practice on the <a href=\"/practical-ndt/magnetic-particle-simulator\">magnetic particle simulator</a>. The employer certifies under SNT-TC-1A, and a <a href=\"/ndt-written-practice-development\">written practice</a> sets the rules. For choosing between methods, see <a href=\"/blog/mt-vs-pt-comparison\">MT versus PT</a> and the national <a href=\"/magnetic-particle-testing\">magnetic particle testing page</a>, and <a href=\"/manufacturing-ndt-training\">manufacturing NDT training</a> for workforce programs.</p>",
  "faq": [
    {
      "q": "How often should ladle hooks be inspected with MPI?",
      "a": "The interval comes from the crane maker, ASME B30.2 and B30.10 guidance, and the plant's own program, so we do not set it. We perform the examination you schedule and report indications against your criteria. Many plants combine MPI with UT at each scheduled crane outage."
    },
    {
      "q": "Can MPI be done on a hot hook or shaft?",
      "a": "Only within the temperature limits in the procedure. Dry powder tolerates warmer surfaces than liquid suspensions, but very hot parts must cool or the test must wait for the outage. We measure surface temperature before starting and record it."
    },
    {
      "q": "Will magnetic particle testing find cracks under paint?",
      "a": "Thin, well-bonded paint can be tested if the procedure has been shown to work through it, but thick paint, scale and rust reduce sensitivity. We ask for local cleaning at weld toes, pin bores and keyways so the examination is meaningful."
    },
    {
      "q": "Do you demagnetize shafts after testing?",
      "a": "Yes, rotating parts and bearing seats are demagnetized when the procedure requires it, and the check is recorded in the report. A residual field attracts steel debris into bearings, so we treat this as part of the job."
    },
    {
      "q": "Is MPI acceptable for crane weld repairs under AWS D14.1?",
      "a": "AWS D14.1 governs welding of industrial and mill cranes and sets the criteria usually applied to the examination. We follow the criterion named in your order or the crane maker's repair procedure, and report each indication against it."
    },
    {
      "q": "What can't magnetic particle testing find?",
      "a": "It cannot examine non-magnetic metals such as stainless steel, aluminum and copper alloys, and it does not find flaws buried deep in thick sections or measure crack depth. For those cases we use penetrant testing or ultrasonic testing."
    },
    {
      "q": "What do you need from us to quote MPI at a mill?",
      "a": "Send a component list with drawings or photographs, material and operating temperatures, the acceptance code, access and permit arrangements, plant safety orientation requirements and the outage window. We reply within one business day."
    },
    {
      "q": "Who decides whether a cracked part stays in service?",
      "a": "You do, with your engineer and, for cranes, the owner's qualified person and the maker's guidance. Our report lists the indications against the named criterion. We do not make fitness-for-service or return-to-service decisions."
    },
    {
      "q": "Can you do radiographic inspection of mill welds?",
      "a": "No. Atlantis does not perform radiography in the United States because it requires a radiation license. Owners hire a licensed contractor where radiography is specified, and we can review the films or images as an ASNT Level III service."
    }
  ]
}

File: src/data/us-industry-ndt-2026-11/magnetic-particle-weld-inspection.json
{
 "slug": "magnetic-particle-weld-inspection",
 "sources": [
  "https://www.osha.gov/laws-regs/regulations/standardnumber/1926/1926.1400",
  "https://www.asme.org/codes-standards/find-codes-standards/bpvc-section-v-nondestructive-examination",
  "https://www.aws.org/standards/page/d1-1-structural-welding-code-steel"
 ],
 "title": "Magnetic Particle Weld Inspection | MPI of Welds, US",
 "description": "On-site magnetic particle weld inspection (MT of welds) to ASME, AWS D1.1 and API 1104 criteria, mobilized across the US. Request a quote with your weld list.",
 "h1": "Magnetic Particle Weld Inspection: MT of Welds Across the United States",
 "html": "<p>Magnetic particle weld inspection (MPI of welds, MT weld inspection) finds cracks and other surface-breaking and shallow subsurface discontinuities in ferromagnetic weld metal and heat-affected zone. Atlantis NDT mobilizes technicians across the United States to fabrication shops, pipelines, plants, yards and job sites to examine welds to ASME, AWS or API acceptance criteria and to deliver a report your inspector can accept or reject against the code. You can <a href=\"/contact?service=inspection&amp;subject=MT%20weld%20inspection%20quote\">request a magnetic particle weld inspection quote</a> with the weld list and code.</p>\n\n<h2>What magnetic particle testing of welds finds</h2>\n<p>MT is the method most inspectors reach for when the question is \"is there a crack at this weld?\" in carbon and low-alloy steel. A magnetized weld leaks flux where a discontinuity interrupts the field, and fine iron particles gather at that leakage and form a visible line. The indication is sharp, quick to read and shows the length of the flaw immediately. Typical findings on welds are:</p>\n<ul>\n<li>Toe cracks and heat-affected-zone cracks, including hydrogen-assisted cold cracking in thick or high-strength sections.</li>\n<li>Longitudinal and transverse weld metal cracks, crater cracks at stop-starts and arc strikes that have hardened.</li>\n<li>Lack of fusion at the sidewall when it breaks the surface or lies just beneath a thin cap.</li>\n<li>Slag lines and porosity that open to the surface, and linear indications at grinding gouges and temporary attachment scars.</li>\n<li>Root-side and back-gouged surfaces that were ground clean and need a check before the next pass or fill.</li>\n</ul>\n<p>MT does not size depth, and it does not replace visual examination: undercut, overlap, reinforcement and profile are visual calls, and the weld surface must be visually acceptable before magnetic particle work starts. It is also limited to ferromagnetic material. Austenitic stainless steel and nickel alloys are not magnetic, so those welds go to liquid penetrant instead. See our <a href=\"/penetrant-testing\">liquid penetrant testing</a> service for that work.</p>\n\n<h2>Codes and standards that drive MT of welds</h2>\n<p>The method follows the code that governs the weld, not a house preference. The procedure we write or follow is built from the technique requirements in <a href=\"/blog/asme-section-v-article-7-magnetic-particle-mt-requirements-explained\">ASME Section V Article 7</a> and ASTM E709, then the acceptance criteria come from the construction or service code:</p>\n<ul>\n<li><strong>ASME B31.3</strong> process piping: examination requirements and acceptance criteria for welds are in the code's examination chapter, with the owner setting the extent of examination.</li>\n<li><strong>AWS D1.1</strong> structural welding: Clause 8 covers inspection, with acceptance criteria for statically loaded structures that differ from cyclically loaded ones.</li>\n<li><strong>API 1104</strong> cross-country pipelines: MT is used on weld areas, and the standard sets its own acceptance limits for cracks and other imperfections.</li>\n<li><strong>ASME Section VIII and Section I</strong> vessel and boiler fabrication call on Section V techniques with acceptance in the construction code or its appendices.</li>\n</ul>\n<p>Who decides acceptance matters. Atlantis applies the code criteria the owner or the fabricator's quality plan names and reports every indication with its size and location. The owner's inspector, the engineer of record or the authorized inspector makes the accept, repair or reject decision on the weld. Where an owner needs a written procedure or a demonstration to the code, see <a href=\"/consulting/ndt-technical-procedure-development\">NDT technical procedure development</a> and <a href=\"/consulting/ndt-procedure-qualification-demonstration\">procedure qualification and demonstration</a>.</p>\n\n<h2>Yokes, prods and field direction</h2>\n<p>Most weld work in the field uses a handheld electromagnetic yoke, which magnetizes the weld between its legs with the pole spacing adjusted to the joint. Yokes are quick to set up, produce no arc burns and can be used on pipe, plate and structural shapes. Competent technique rests on a few details:</p>\n<ul>\n<li><strong>Yoke lifting power.</strong> Before use, the yoke is checked against the test weight the procedure specifies at the maximum pole spacing planned. An AC yoke and a DC or permanent-magnet yoke have different required lifting power, and a yoke that fails the check is not used.</li>\n<li><strong>Two perpendicular magnetizations.</strong> A crack is found best when the field crosses it at close to a right angle. Each weld area is therefore magnetized in two directions roughly perpendicular to each other, so transverse and longitudinal cracks both show.</li>\n<li><strong>Overlap and coverage.</strong> Each yoke position overlaps the last, and the effective area is limited to the zone the procedure allows around the poles. The weld and the adjacent base metal specified in the code are covered, not just the cap.</li>\n<li><strong>Prods.</strong> Prod contacts pass current through the part and can leave arc burns and local hardening. Many specifications restrict or forbid prods on pressure-retaining and high-strength material, so we use them only where the procedure and owner permit and the spot is dressed afterward.</li>\n</ul>\n<p>Surface condition limits sensitivity. Heavy spatter, scale, paint and rough weld ripple can hold particles and give false indications, so the procedure states the cleaning required before magnetization. A weld that must be examined as welded has a different procedure from one that has been ground flush.</p>\n\n<h2>Wet fluorescent versus visible dry powder</h2>\n<p>Two particle choices cover most field weld work. Visible dry powder is applied as a light cloud over a magnetized surface and works well on rough, hot or outdoor welds; the color is chosen for contrast with the weld surface. Wet suspension, either visible or fluorescent, flows over the surface and gives the highest sensitivity to fine tight cracks. Fluorescent particles are viewed under ultraviolet light, so the technician needs a darkened work area and the ultraviolet intensity at the surface, and the ambient white light level, are measured and recorded against the procedure limits. Visible methods require adequate white light at the surface instead.</p>\n<p>For a root pass checked after back gouging or a thick-wall weld subject to cracking, wet fluorescent is usually the more sensitive tool. For a long field weld in daylight or a high-temperature surface, visible dry powder may be the practical choice. The code and the owner's procedure fix the allowed combinations; we point out where a different technique would improve the odds of finding a crack and let the owner decide.</p>\n<table>\n<caption>Which method fits which weld question</caption>\n<thead><tr><th>Question</th><th>MT</th><th>PT</th><th>UT</th></tr></thead>\n<tbody>\n<tr><td>Surface crack in carbon steel weld</td><td>First choice</td><td>Works, slower</td><td>Not designed for surface flaws</td></tr>\n<tr><td>Crack in austenitic stainless or nickel alloy weld</td><td>Not usable</td><td>First choice</td><td>Possible with special setup</td></tr>\n<tr><td>Subsurface lack of fusion or inclusion</td><td>Only shallow, near surface</td><td>Not usable</td><td>First choice</td></tr>\n<tr><td>Flaw depth or through-wall sizing</td><td>No</td><td>No</td><td>Yes</td></tr>\n<tr><td>Speed on long field welds</td><td>Fast</td><td>Moderate</td><td>Moderate</td></tr>\n</tbody>\n</table>\n<p>Our <a href=\"/ultrasonic-testing\">ultrasonic testing</a> teams examine welds for subsurface flaws and thickness, and the <a href=\"/blog/mt-vs-pt-comparison\">MT versus PT comparison</a> explains the surface-method choice in more depth.</p>\n\n<h2>When in the weld sequence MT is performed</h2>\n<p>Timing changes what the examination can find and what a repair costs. Common hold points include:</p>\n<ol>\n<li><strong>Root and back-gouged surfaces</strong> before the next pass buries them.</li>\n<li><strong>Hot pass or intermediate layers</strong> on heavy sections or crack-prone alloys, so a defect is ground out before more metal is added.</li>\n<li><strong>Final cap and toes</strong> after the weld is visually accepted, before painting, coating or insulation.</li>\n<li><strong>After post-weld heat treatment or hydrotest</strong> where the code or owner wants a check for cracks that appear late. Delayed cracking in some steels is the reason a code may wait to examine.</li>\n<li><strong>After repair grinding and rewelding</strong> to confirm the excavation was clean and the repair weld is sound.</li>\n</ol>\n<p>When a project defines the examination point, we work to that point. When it does not, we ask the owner's quality lead or inspector rather than assuming one.</p>\n\n<h2>Demagnetization and cleaning afterward</h2>\n<p>A part can keep residual magnetism after testing. That matters when it will be welded again, since a residual field deflects the arc, when it is a bearing surface, and when it moves into a machining operation where chips cling. Procedures state whether demagnetization is required and how much residual field is acceptable. We demagnetize when the procedure calls for it, remove the particles and suspension, and leave the weld clean so coating or further fabrication is not affected. Where particle residue could contaminate a service environment, we say so in the report so the owner can clean further.</p>\n\n<h2>What the report contains</h2>\n<p>A weld MT report should let a different inspector reconstruct what was done. Ours lists:</p>\n<ul>\n<li>Component or weld identification, joint type and material, with a sketch or weld map reference.</li>\n<li>Procedure number and revision, and the governing code and edition.</li>\n<li>Equipment: yoke model, lifting-power check, particle type and lot, light meter and ultraviolet meter with calibration status.</li>\n<li>Surface condition and cleaning, temperature of the part when it was examined, and the examination dates.</li>\n<li>Technician name and SNT-TC-1A level, and the Level III who approved the procedure.</li>\n<li>Every indication, with location, orientation and length, and whether it is accepted or rejected against the named criteria, with a photograph or marked sketch.</li>\n<li>Any repair examinations and the final status of each weld.</li>\n</ul>\n<p>The report records conditions and results. The accept or reject decision on a weld belongs to the owner or the party named in the contract.</p>\n\n<h2>What to send for a quote</h2>\n<ul>\n<li>Weld list, drawings or weld maps with joint IDs and quantities.</li>\n<li>Material grades and thicknesses, including any stainless or alloy welds that need penetrant instead.</li>\n<li>Governing code, edition and acceptance criteria, and the owner's written procedure if one exists.</li>\n<li>Required particle type, and whether the work is shop, field or in-service.</li>\n<li>Surface condition, coating, insulation removal and who provides access, scaffolding or lifts.</li>\n<li>Temperature at the weld, site address, safety orientation, badging and permit requirements.</li>\n</ul>\n\n<h2>Planning realities for weld MT in the United States</h2>\n<p>Fabrication shops are usually the simplest sites: stable lighting, grounded power and clean surfaces. Field welds on pipelines, tanks and structures bring weather, wind that blows powder away, night work and tight spaces, and fluorescent work needs a dark enclosure or tent. Hot surfaces change which particle can be used, so tell us the metal temperature. Refinery and plant work adds hot-work and confined-space permits and site safety training, and offshore and marine yards add transport and access limits. Technicians travel to your site for the agreed scope, and Atlantis has no office near the site, so access, permits and lodging are part of the plan we build with you.</p>\n\n<h2>Where we work in the United States</h2>\n<ul>\n<li><a href=\"/magnetic-particle-testing-houston\">Houston</a>: refinery, petrochemical and pipe fabrication welds along the Ship Channel.</li>\n<li><a href=\"/magnetic-particle-testing-tulsa\">Tulsa</a>: pipeline and pressure-vessel fabrication and repair welds across the Mid-Continent.</li>\n<li><a href=\"/magnetic-particle-testing-pittsburgh\">Pittsburgh</a>: structural and heavy steel fabrication and mill-related repairs.</li>\n<li><a href=\"/magnetic-particle-testing-chicago\">Chicago</a>: structural steel, rail and heavy equipment welds.</li>\n<li><a href=\"/magnetic-particle-testing-birmingham\">Birmingham</a>: pipe, foundry and fabricated steel welds in the Southeast.</li>\n<li><a href=\"/magnetic-particle-testing-peoria\">Peoria</a>: earthmoving and heavy machinery weldments.</li>\n<li><a href=\"/magnetic-particle-testing-cleveland\">Cleveland</a>: steel processing and manufacturing weld inspection.</li>\n<li><a href=\"/magnetic-particle-testing-beaumont\">Beaumont</a>: refinery and shipyard welds on the Gulf Coast.</li>\n</ul>\n<p>Related work by industry is in <a href=\"/magnetic-particle-testing-fabrication\">fabrication</a>, <a href=\"/magnetic-particle-testing-pipeline\">pipeline</a>, <a href=\"/magnetic-particle-testing-offshore\">offshore</a> and <a href=\"/magnetic-particle-testing-oilfield\">oilfield</a> inspection, and the full <a href=\"/weld-inspection\">weld inspection</a> service explains how MT fits with visual and ultrasonic examination.</p>\n\n<h2>Training your own MT technicians</h2>\n<p>If you would rather build in-house capability, Atlantis provides <a href=\"/mt-level-1-training\">MT Level 1 training</a> and <a href=\"/mt-level-2-training\">MT Level 2 training</a> based on SNT-TC-1A, plus the <a href=\"/practical-ndt/magnetic-particle-simulator\">magnetic particle simulator</a> for practice. Under SNT-TC-1A your company certifies its own personnel under its written practice, and our <a href=\"/ndt-written-practice-development\">written practice development</a> service helps you set that up.</p>\n\n<h2>What we do not do here</h2>\n<p>Atlantis does not perform radiography in the United States, and it does not make weld repair or fitness-for-service decisions. Specialist techniques beyond MT, PT and UT are outside this page. We report indications against the criteria you give us, and your engineer, inspector or authorized inspector decides what happens to the weld.</p>",
 "faq": [
  {
   "q": "What is the difference between MT and PT on welds?",
   "a": "MT uses the leakage field around a flaw and works only on ferromagnetic steel, finding surface and shallow subsurface cracks quickly. PT uses a penetrant that enters surface-breaking flaws and works on any non-porous material, including stainless steel and aluminum, but only finds flaws open to the surface."
  },
  {
   "q": "Can magnetic particle inspection be used on stainless steel welds?",
   "a": "Not on austenitic stainless steel or nickel alloys, because they are not magnetic enough to hold a useful field. Ferritic and martensitic stainless grades can be examined by MT. For austenitic welds, liquid penetrant is the normal surface method."
  },
  {
   "q": "Why are welds magnetized in two directions?",
   "a": "Flux leakage is strongest when the field crosses a flaw at a right angle. A crack parallel to the field gives little or no indication, so Article 7 and ASTM E709 call for two directions roughly perpendicular to each other so cracks in any orientation are caught."
  },
  {
   "q": "Are prods allowed for weld MT?",
   "a": "Sometimes. Prods can leave arc burns and local hard spots, and many owner specifications restrict or ban them on pressure-retaining or high-strength steel. We use prods only when the procedure and the owner permit them and dress any burns afterward."
  },
  {
   "q": "Do you need a dark space for fluorescent MT?",
   "a": "Yes. Fluorescent particles are examined under ultraviolet light in a darkened area, and the ultraviolet intensity at the surface and the ambient white light are measured against the procedure. Outdoors we use a tent or enclosure, or choose visible particles if the code allows."
  },
  {
   "q": "Who accepts or rejects weld indications?",
   "a": "The owner, the engineer of record or the party named in the contract applies the code acceptance criteria and decides. We record each indication with its location and size and report it against the criteria you supply, so the decision maker has the facts."
  },
  {
   "q": "What do you need from us to quote MT of welds?",
   "a": "A weld list or drawings, material and thickness, governing code and edition, any written procedure, surface and temperature conditions, access arrangements, and the site address with safety and badging requirements. With those, we can scope the crew and the report."
  },
  {
   "q": "Can MT find subsurface lack of fusion?",
   "a": "Only if the flaw is near enough to the surface to disturb the field, and then the indication is weak. Buried lack of fusion and inclusions are usually found with ultrasonic testing, so many weld programs pair MT with UT."
  },
  {
   "q": "Does MT need to be done before or after coating?",
   "a": "Before. Paint and thick coatings reduce sensitivity, and the code or procedure states the maximum coating thickness allowed. Welds are examined bare or with a controlled thin coating, then coated after acceptance."
  },
  {
   "q": "Do you inspect pipeline girth welds with MT?",
   "a": "We perform MT on weld areas where the owner's procedure and the applicable standard, such as API 1104, call for it. The owner decides acceptance, and we do not run in-line inspection tools."
  }
 ]
}
