Repository: anoop-1/atlantis-reimagined1

File: src/data/us-industry-ndt-2026-11/penetrant-testing-stainless-steel.json
{
 "slug": "penetrant-testing-stainless-steel",
 "sources": [
  "https://www.asme.org/codes-standards/find-codes-standards/bpvc-section-v-nondestructive-examination",
  "https://www.astm.org/e0165_e0165m-23.html",
  "https://www.osha.gov/laws-regs/regulations/standardnumber/1910/1910.146"
 ],
 "title": "Penetrant Testing Stainless Steel | Low-Halogen PT (US)",
 "description": "Dye penetrant testing of stainless, duplex and nickel alloys with certified low-halogen, low-sulfur materials, mobilized across the US. Request a PT quote.",
 "h1": "Penetrant Testing of Stainless Steel and Nickel Alloys: Low-Halogen PT",
 "html": "<p>Penetrant testing of stainless steel and nickel alloys needs materials with controlled sulfur and halogen content, a clean surface, and full removal of residues afterward. Atlantis NDT mobilizes Level II technicians across the United States to examine austenitic and duplex stainless, nickel alloys and titanium in chemical, LNG, power and processing plants, using low-halogen penetrants and documented lot certification. <a href=\"/contact?service=inspection&amp;subject=PT%20inspection%20quote%20-%20Stainless%20and%20Nickel%20Alloys\">Request a PT inspection quote</a> with your alloy list.</p>\n\n<h2>Why these alloys need their own penetrant procedure</h2>\n<p>Penetrant finds only flaws that are surface-breaking, so the metal's own surface chemistry is the whole story. Carbon steel shrugs off most of what penetrant chemistry leaves behind. Stainless steel, nickel alloys and titanium do not. These metals rely on a thin passive film, and sulfur, chlorine and fluorine left in contact with a hot or stressed surface can damage that film. The risks named in practice are pitting, intergranular attack on nickel-base alloys from sulfur, and stress corrosion cracking of austenitic stainless from chlorides when the part runs warm under tensile stress, which describes most weld heat-affected zones. For titanium, chlorine and fluorine are the main concern.</p>\n<p>This is the reason ASME Section V Article 6 sets contaminant limits for penetrant materials used on these alloys and requires that each batch be certified. Our procedures follow that article and ASTM E165, and the batch certificates go to site with the crew and into the report.</p>\n\n<h2>Alloys we examine</h2>\n<ul>\n<li><strong>Austenitic stainless (304, 304L, 316, 316L, 321, 347).</strong> Non-magnetic, so MT is not possible. Penetrant is the surface method for welds, castings and machined parts.</li>\n<li><strong>Duplex and super-duplex.</strong> Two-phase structure with higher strength and good chloride resistance. Penetrant is the standard surface method and is preferred over magnetic particle because the ferrite content gives uneven magnetic response.</li>\n<li><strong>Nickel alloys (Alloy 600, 625, 825, C-276 and similar).</strong> Sulfur is the controlled contaminant. Overlay and dissimilar-metal welds are examined at fusion boundaries.</li>\n<li><strong>Titanium.</strong> Chlorine and fluorine limits apply, and cleaning chemistry must be compatible.</li>\n<li><strong>9 percent nickel and other cryogenic steels.</strong> Magnetic, but residual magnetism and stainless weld metal often lead specifications toward penetrant.</li>\n</ul>\n\n<h2>Contaminant control in practice</h2>\n<p>Article 6 states the contaminant limits and how they are verified. In practice that means four things on every stainless or nickel job:</p>\n<ol>\n<li>The penetrant, remover and developer are bought as a matched, labeled set, with the manufacturer's certification for sulfur and halogen content for the lot we are using.</li>\n<li>Cleaning solvents are from the same low-halogen family. Chlorinated solvents that were once common are not used.</li>\n<li>Rags, brushes and wipes are new or dedicated to this alloy. Brushes used on carbon steel are never used on stainless, because embedded iron causes rust spots.</li>\n<li>Spray cans are labeled so aerosol and bulk products are not mixed within a job, and the cleaner is applied to a wipe, not sprayed across the surface.</li>\n</ol>\n<p>We list product names and lot numbers in the report, so your quality department can trace what touched the equipment.</p>\n\n<h2>Chloride stress corrosion cracking and what PT can show</h2>\n<p>Austenitic stainless that has been in chloride-bearing service, such as coastal plants, cooling water, steam condensate, or insulation that stays wet, can develop branched, transgranular cracks that are tight and often hard to see. Penetrant is good at finding them on the surface if the surface is clean, the cracks are not smeared, and the dwell is long enough. A skilled technician reads branching, mud-crack patterns and indications that grow slowly as typical. Penetrant does not tell you how deep the cracks go; that needs another method and your engineer's assessment. We do not determine fitness for service.</p>\n\n<h2>Surface condition and finishing sequence</h2>\n<p>The order of operations matters. Welds should be cleaned, with heat tint removed where the specification requires, before penetrant testing, so oxide does not mask flaws. Pickling or passivation to ASTM A967 or A380 practice is normally done after the examination and after any repairs, so the passive film is not removed and re-damaged. Grinding stainless with abrasive wheels closes tight cracks, which is why prepared surfaces are checked and light etching may be needed. If your fabrication plan puts passivation before PT, tell us so the cleaning step can be defined.</p>\n\n<h2>Material-specific notes by industry</h2>\n<p>In hygienic plants the main objects are tanks, jackets and process lines, and the cleaning rules are set by the plant; the <a href=\"/penetrant-testing-food-pharma\">food and pharma penetrant page</a> covers those. In <a href=\"/penetrant-testing-chemical\">chemical plants</a> the service fluid decides which welds get the most scrutiny, and caustic or chloride duty is common. On <a href=\"/penetrant-testing-lng\">LNG and cryogenic equipment</a>, stainless and 9 percent nickel dominate and cleanliness for low-temperature service is critical. In <a href=\"/penetrant-testing-petrochemical\">petrochemical units</a> overlay, clad pipe and exchanger tubesheets are typical, and in <a href=\"/penetrant-testing-power\">power plants</a> stainless superheater and feedwater components, valve bodies and turbine-related parts are examined at outages.</p>\n<p>For oxygen service and some high-purity systems, hydrocarbon residue is itself a hazard, because oil-based penetrant can remain in crevices. Equipment on oxygen service is normally cleaned to a specification such as the Compressed Gas Association's oxygen cleaning practice after any penetrant work, and the work is planned with the owner's cleaning specialist.</p>\n\n<h2>Technique details that matter on stainless</h2>\n<ul>\n<li><strong>Temperature.</strong> The Article 6 standard range is 40 to 125 °F (5 to 52 °C). Stainless held at a cold plant or on a warm jacket falls outside, and the procedure is qualified at the actual temperature or the surface is brought into range.</li>\n<li><strong>Dwell.</strong> Tight stress corrosion cracks and crater cracks need longer dwell than pores. Dwell time is taken from the procedure and verified on a comparator block when needed.</li>\n<li><strong>Sensitivity.</strong> Visible solvent-removable dye is the field default; fluorescent systems, classed by sensitivity level, are used where the specification asks for higher sensitivity and a darkened area is possible.</li>\n<li><strong>Surface roughness.</strong> Polished and electropolished faces give a clean background but very fine flaws need magnification and good light.</li>\n<li><strong>Background.</strong> Ground and brushed finishes can retain penetrant; the remover step is adapted so the surface is not over-removed.</li>\n</ul>\n\n<h2>Flaws typical of stainless and nickel welds</h2>\n<p>Austenitic welds solidify with a tendency toward hot cracking, particularly in fully austenitic compositions and where a weld is restrained, so crater cracks and centerline cracks are the first things a technician looks for. Heat-affected zones in nickel alloys can show liquation cracks. Lack of fusion between passes is common when a stainless weld is cleaned poorly between layers. Porosity appears when shielding or back purge is lost. Clad and overlay welds can disbond or crack at the fusion line with the base metal, and tubesheet-to-tube welds in exchangers show cracks that start at the crevice. In each case penetrant gives location and length at the surface, which feeds your repair decision.</p>\n\n<h2>Cast and wrought forms</h2>\n<p>Stainless castings such as CF8M valve bodies and pump casings have rough, porous skins that hold penetrant in the surface texture, so water-washable or carefully removed systems are used and the background is judged with the casting standard in mind. Our <a href=\"/penetrant-testing-castings\">penetrant testing of castings page</a> covers that case. Forgings, bar stock and machined parts are cleaner and give crisp indications; laps and seams from forging show up as straight lines along the grain.</p>\n\n<h2>Planning realities for alloy work</h2>\n<p>Technicians are mobilized to your site for an agreed scope, and the chemistry is controlled from the first day. We bring dedicated, labeled consumables rather than buying locally, so the lot certificates match what is used. Plants may require approval of each product before it enters the area, and cleanliness specifications may call for witness of the final wipe. Outdoor and cold-weather work is limited by the standard temperature range, and indoor staging under a tent or in a heated shop is often practical. Hot-work, confined space and lockout permits are arranged ahead of time through your site contact.</p>\n\n<h2>Inspection planning for outages</h2>\n<p>Stainless and nickel-alloy examinations are often concentrated in turnarounds and outages, when exchangers, vessels and piping are open. We recommend sending the weld list and alloy map early, so lot certificates, matching consumables and cleaning steps are ready before the crew mobilizes. Where parts are returned from service, fouling and process residue have to be removed before penetrant can enter flaws, and the cleaning method needs to be compatible with the alloy. The <a href=\"/inspection/turnarounds-shutdowns\">turnaround and shutdown inspection page</a> explains how our crews fit into those windows.</p>\n\n<h2>What the report contains</h2>\n<p>The report names the part or weld and its drawing reference, alloy and heat number where available, the procedure and revision, the penetrant system with manufacturer, product names and lot numbers, the sulfur and halogen certification references, temperatures, dwell and developer times, the technician and level, the indications with sketches and sizes, and accept or reject against the named code. Post-cleaning steps and any plant cleaning verification references are attached. An ASNT Level III reviews it. Remaining life, material selection and release to service stay with your engineer.</p>\n\n<h2>What to send for a quote</h2>\n<ul>\n<li>Alloy grades and product forms: weld, plate, casting, forging, tube.</li>\n<li>Drawings or weld maps and the joints to be examined.</li>\n<li>Governing code, edition and acceptance criteria, plus any cleanliness specification.</li>\n<li>Service fluid, temperature, and whether the equipment is new or in service.</li>\n<li>Rules on chemicals and residues for the area.</li>\n<li>Access, permits and the site address.</li>\n</ul>\n\n<h2>Where we work in the United States</h2>\n<ul>\n<li><a href=\"/penetrant-testing-indianapolis\">Indianapolis</a> for pharmaceutical and food stainless in Indiana.</li>\n<li><a href=\"/penetrant-testing-philadelphia\">Philadelphia</a> for stainless process piping in drug and specialty chemical plants.</li>\n<li><a href=\"/penetrant-testing-newark\">Newark</a> for stainless and nickel-alloy piping in New Jersey chemical and pharmaceutical plants.</li>\n<li><a href=\"/penetrant-testing-boston\">Boston</a> for high-purity skids and cleanroom piping in Massachusetts.</li>\n<li><a href=\"/penetrant-testing-houston\">Houston</a> for duplex and nickel-alloy equipment along the Ship Channel.</li>\n<li><a href=\"/penetrant-testing-lake-charles\">Lake Charles</a> for chemical and LNG-export-related stainless in southwest Louisiana.</li>\n<li><a href=\"/penetrant-testing-chicago\">Chicago</a> for stainless fabrication and process plants.</li>\n<li><a href=\"/penetrant-testing-memphis\">Memphis</a> for food, chemical and fabrication plants in the mid-South.</li>\n</ul>\n\n<h2>Train your own technicians</h2>\n<p>Teams that run their own penetrant program can use <a href=\"/pt-level-1-training\">PT Level 1</a> and <a href=\"/pt-level-2-training\">PT Level 2 training</a>. The training explains contaminant control in the context of SNT-TC-1A, where your employer certifies its technicians.</p>\n\n<h2>What we do not do here</h2>\n<p>Atlantis does not perform radiography in the United States, does not run specialist techniques covered elsewhere, and does not decide material selection, passivation or fitness for service. The <a href=\"/penetrant-testing\">penetrant testing overview</a> covers the method more broadly.</p>",
 "faq": [
  {
   "q": "Why does stainless steel need low-halogen penetrant?",
   "a": "Chlorine and fluorine left on austenitic stainless or titanium can pit the passive film and, with heat and tensile stress, start stress corrosion cracking. ASME Section V Article 6 therefore limits halogen and sulfur content in penetrant materials used on these alloys and requires batch certification."
  },
  {
   "q": "What is the concern with sulfur on nickel alloys?",
   "a": "Sulfur can attack nickel-base alloys at elevated temperature and cause embrittlement or intergranular damage. Article 6 limits sulfur in penetrant materials for nickel-base alloys, and we obtain the manufacturer's certification for each lot before using it."
  },
  {
   "q": "Can magnetic particle testing be used on duplex stainless?",
   "a": "Duplex contains ferrite and responds to a magnet, but the response is uneven and not suited to a reliable particle indication, so penetrant is the standard surface method. Fully austenitic grades are not magnetic at all, which rules out magnetic particle testing."
  },
  {
   "q": "Does penetrant testing find chloride stress corrosion cracks?",
   "a": "Yes, when the cracks are open to a clean surface and the dwell is long enough. It shows their surface pattern and length but not their depth. Depth and fitness for service are matters for your engineer, using other data."
  },
  {
   "q": "Should penetrant testing be done before or after passivation?",
   "a": "It is normally done after weld cleaning and any repairs but before final pickling or passivation, so the passive film is formed on a finished surface. If your fabrication plan differs, tell us and the cleaning steps are written to suit it."
  },
  {
   "q": "What happens to penetrant residue in crevices?",
   "a": "Residue left in crevices can trap chlorides or oil. The procedure includes remover and wipe steps, and for hygienic or oxygen service the plant's own cleaning verification follows. We record the products and methods used so the cleaning plan can take over."
  },
  {
   "q": "How is PT on stainless different from PT on carbon steel?",
   "a": "The technique is the same, but the materials are certified low in sulfur and halogens, solvents are chosen with the alloy in mind, tools are dedicated to stainless to avoid iron contamination, and post-cleaning is more rigorous. Carbon steel can often be tested magnetically instead."
  },
  {
   "q": "Can you test titanium and nickel-alloy welds?",
   "a": "Yes. Titanium needs chlorine and fluorine controlled, and nickel alloys need sulfur controlled. We select materials certified for those alloys, write the procedure, and examine welds, overlays and machined parts under the code you name."
  },
  {
   "q": "What do you need to quote penetrant testing on alloys?",
   "a": "Send the alloy grades, product forms, drawings or weld maps, governing code and acceptance criteria, service conditions, cleanliness requirements, chemical restrictions, access details and the site address. We then specify the materials, procedure and report before mobilizing."
  }
 ]
}

File: src/data/us-industry-ndt-2026-11/penetrant-testing-steel.json
{
  "slug": "penetrant-testing-steel",
  "sources": [
    "https://www.astm.org/",
    "https://www.asme.org/codes-standards",
    "https://www.osha.gov/laws-regs/regulations/standardnumber/1910/1910.146"
  ],
  "title": "Liquid Penetrant Testing for Steel Plants | Dye PT (US)",
  "description": "Dye penetrant inspection for US steel, aluminum and metals plants: stainless lines, nonferrous parts, castings, weld repairs, bearings. Request a quote.",
  "h1": "Liquid Penetrant Testing for Steel, Aluminum and Primary Metals Plants in the United States",
  "html": "<p>Liquid penetrant testing (PT), also called dye penetrant inspection, finds cracks, laps and porosity open to the surface on any non-porous metal, including the stainless, aluminum and copper alloy parts that magnetic particle testing cannot examine. Atlantis NDT performs PT at US steel mills, foundries, forges and aluminum plants, and technicians are mobilized to the site for the agreed scope. To get started, <a href=\"/contact?service=inspection&amp;subject=PT%20inspection%20quote%20-%20Steel\">request a PT inspection quote</a>.</p>\n\n<h2>Where penetrant testing belongs in a metals plant</h2>\n<p>Steel itself is mostly a magnetic particle story, and the page on <a href=\"/magnetic-particle-testing-steel\">magnetic particle inspection for steel</a> covers it. Penetrant testing earns its place at the edges: parts that are not magnetic, parts too awkward to magnetize, and welds and castings where a visible, documented surface check is wanted. A metals plant has more of these than people expect. Pickling lines run stainless tanks, piping and fume scrubbers. Aluminum smelters and cast houses use nonferrous tooling and launders. Bearings and bushings are bronze. Hydraulic and lubrication systems have stainless fittings. Even in a carbon steel mill, a part with a rough machined thread or a tight corner may be easier to test with penetrant than with a yoke.</p>\n<p>PT can only find what is open to the surface. If the question is what lies inside a section, or how thick a wall has become, <a href=\"/ultrasonic-testing-steel\">ultrasonic testing for steel mills</a> is the right page.</p>\n\n<h2>Components and systems where we apply PT</h2>\n<ul>\n<li><strong>Stainless and duplex process equipment.</strong> Pickling and acid regeneration lines, scrubbers, heat exchanger shells and tube sheets, welded pipe and tank nozzles. Cracks at welds appear from chloride and thermal cycling.</li>\n<li><strong>Aluminum components.</strong> Cast and fabricated brackets, hoods, frames and handling equipment in smelters and cast houses.</li>\n<li><strong>Copper alloy and bronze parts.</strong> Bearing shells, bushings, wear plates, water-cooled copper elements and electrical bus connections where mechanical cracking is a concern.</li>\n<li><strong>Machined and ground steel surfaces.</strong> Thread roots, keyway corners and small fillets where a yoke does not fit. Grinding cracks from heat treat or abrasive work show well with penetrant.</li>\n<li><strong>Castings and weld repairs.</strong> Surface porosity, shrinkage and hot tears in as-cast or machined castings, and excavations before repair welding.</li>\n<li><strong>Hydraulic and lubrication hardware.</strong> Fittings, manifolds and cylinder components, especially stainless and aluminum parts.</li>\n</ul>\n\n<h2>Steel regions we travel to</h2>\n<p>We are not based near your plant; technicians travel to the site from the city that suits the schedule. These pages carry the regional detail.</p>\n<ul>\n<li><a href=\"/penetrant-testing-gary\">Penetrant testing in Gary</a> for lakefront mills and finishing lines in northwest Indiana.</li>\n<li><a href=\"/penetrant-testing-chicago\">Penetrant testing in Chicago</a> for Illinois steel, foundry and fabrication plants.</li>\n<li><a href=\"/penetrant-testing-pittsburgh\">Penetrant testing in Pittsburgh</a> for western Pennsylvania mills, specialty metals and forge shops.</li>\n<li><a href=\"/penetrant-testing-cleveland\">Penetrant testing in Cleveland</a> for Ohio steel and the stainless fabricators nearby.</li>\n<li><a href=\"/penetrant-testing-toledo\">Penetrant testing in Toledo</a> for northwest Ohio metal and glass-related heavy industry.</li>\n<li><a href=\"/penetrant-testing-fort-wayne\">Penetrant testing in Fort Wayne</a> for Indiana processors and machine shops.</li>\n<li><a href=\"/penetrant-testing-buffalo\">Penetrant testing in Buffalo</a> for western New York metals and forging.</li>\n<li><a href=\"/penetrant-testing-birmingham\">Penetrant testing in Birmingham</a> for the Alabama steel, foundry and pipe base.</li>\n</ul>\n\n<h2>Standards and acceptance</h2>\n<p>The penetrant method is written up in ASME Section V Article 6 and ASTM E165, with ASTM E1417 covering process controls and materials. For castings, ASTM A903 provides surface acceptance standards for steel castings by magnetic particle and liquid penetrant testing, and weld acceptance is set by AWS D1.1, AWS D14.1 for cranes or the plant's own specification. Where penetrant is used on austenitic stainless or nickel alloys, the code can limit sulfur and halogen content of the penetrant materials, and we use matching qualified materials. The acceptance criteria are chosen by the plant, the engineer or the maker; our report compares each indication to the criterion named in the order. Technicians work under the Atlantis written practice built on ASNT SNT-TC-1A, with Level II technicians performing and interpreting and an ASNT Level III approving procedures and reviewing reports. See <a href=\"/blog/asme-section-v-article-6-liquid-penetrant-pt-requirements-explained\">ASME Section V Article 6 explained</a> for a plain-language guide.</p>\n\n<h2>Process control and what changes in a mill setting</h2>\n<ol>\n<li><strong>Precleaning.</strong> The surface must be free of oil, scale, paint and rust. Mills have a lot of all four. We use solvent cleaning, wire brushing or light grinding, and note where grinding is not allowed. Shot-blasting and peening can smear metal over cracks, so those surfaces are sometimes etched before testing.</li>\n<li><strong>Penetrant selection.</strong> Visible solvent-removable red penetrant is the usual field choice. Fluorescent penetrant is more sensitive and used in a darkened shelter or in the shop.</li>\n<li><strong>Dwell time.</strong> The penetrant must stay wet on the surface long enough to enter fine cracks. Dwell depends on material, defect type and temperature, and the procedure sets it.</li>\n<li><strong>Excess removal.</strong> We wipe with clean cloth moistened with solvent, taking care not to wash penetrant out of the defects.</li>\n<li><strong>Developer.</strong> A thin, even layer of developer draws penetrant out of cracks and gives contrast.</li>\n<li><strong>Examination and recording.</strong> Indications are read in the specified light within the time window, marked and photographed, and the part is post-cleaned.</li>\n</ol>\n<p>Temperature is the main mill problem. Penetrant materials are qualified within a range around roughly 40 to 125 degrees Fahrenheit; a warm roll neck or a freshly welded repair may sit above it. We let the part cool, or, if the code permits, qualify the procedure at the higher temperature. Water-washable systems are avoided around electrical equipment and rarely suit an outage in any case.</p>\n\n<h2>What PT finds, and what it does not</h2>\n<p>Penetrant finds cracks, laps, seams and pores that open to the surface of a clean part, and it works the same on all non-porous alloys. It cannot see closed or buried defects, and a crack that has been smeared shut by grinding, machining or peening can give no indication. Coarse as-cast or blasted surfaces trap penetrant and show a heavy background. We recommend cleaning or light dressing before the test and explain when a part is better examined another way. Atlantis does not perform radiography in the United States, and techniques beyond MT, PT and UT are outside this service.</p>\n<table>\n<caption>Choosing between PT, MT and UT in a metals plant</caption>\n<thead><tr><th>Part or material</th><th>PT</th><th>Other method</th></tr></thead>\n<tbody>\n<tr><td>Carbon steel hook or shaft</td><td>Possible, slower</td><td>MT is usually quicker and finds near-surface cracks too</td></tr>\n<tr><td>Stainless pickling line weld</td><td>Right method for surface cracks</td><td>UT for wall thickness</td></tr>\n<tr><td>Aluminum casting or bracket</td><td>Right method</td><td>UT inside for thick sections</td></tr>\n<tr><td>Bronze bearing shell</td><td>Right method</td><td>UT for bond</td></tr>\n</tbody>\n</table>\n\n<h2>Weld repairs, castings and aluminum cast houses</h2>\n<p>Three situations produce most of the penetrant work in a metals plant, and each has its own rhythm. The first is repair welding. A cracked bracket, housing or frame is ground or gouged to sound metal, and PT on the excavation shows whether any crack tip remains at the bottom or along the sides of the groove. Leaving a tip behind is the usual reason a repair cracks again, so a clean penetrant result before welding is worth the extra step. The finished weld and the heat-affected zone are examined again once the part reaches the temperature the welding procedure sets for final inspection.</p>\n<p>The second is castings. Purchased and in-house castings arrive with surface porosity, shrinkage and hot tears that cannot be seen by eye. PT on the machined faces and critical radii shows them, and the acceptance level depends on the casting specification or the severity class in the purchase order. Gear housings, bearing blocks and pump parts are typical.</p>\n<p>The third is aluminum and copper alloy tooling in casting and extrusion operations. Launders, molds, crucible handling frames and extrusion press fixtures run hot and cool repeatedly, so thermal fatigue cracks begin at corners and holes. These parts are non-magnetic and often too complex for a yoke, which makes penetrant the natural method. We examine them at planned changeovers, and the report's photographs let your maintenance team see how a crack has progressed between outages.</p>\n<h2>Plant access, safety and chemicals</h2>\n<p>Steel and aluminum plants are tightly managed. Contractors complete safety orientation, follow lock-out and tag-out under 29 CFR 1910.147, obtain confined-space permits under 1910.146 for tanks, scrubbers and ducts, and work under hot work rules where applicable. Penetrant chemicals are flammable solvents, so we agree storage, ventilation and waste handling with the plant, and avoid use in areas where open ignition sources or energized equipment are present. Pickling lines and acid plants often involve extra hazards, and we follow the owner's process isolation steps. Dates are agreed with your planner; we do not promise a crew arrival time.</p>\n\n<h2>What the PT report contains</h2>\n<p>The report identifies the component and location, the procedure and revision, the penetrant, cleaner and developer with batch numbers, the dwell time, the surface and ambient temperatures, the lighting and the technician and level. Each indication has position, length and shape, with photographs and an accept or reject against the named criterion. Parts are post-cleaned, which is particularly important on stainless and nickel alloys in process service. A Level III reviews and signs the report, and the same format covers re-examination after a repair.</p>\n\n<h2>What to send for a quote</h2>\n<ul>\n<li>A list of parts or systems with alloy, thickness, surface finish and operating temperature.</li>\n<li>Drawings, weld maps or photographs of the areas to be examined.</li>\n<li>The acceptance code or specification and any limits on penetrant materials.</li>\n<li>Access arrangements, permits and who supplies power, lighting and lifts.</li>\n<li>Plant address, safety orientation requirements and the outage window.</li>\n</ul>\n\n<h2>Training your plant technicians</h2>\n<p>Penetrant testing is often the first method a maintenance technician learns, and its quality depends on cleaning and dwell discipline. Atlantis offers <a href=\"/pt-level-1-training\">PT Level 1 training</a> and <a href=\"/pt-level-2-training\">PT Level 2 training</a> with practice on the <a href=\"/practical-ndt/penetrant-testing-simulator\">penetrant testing simulator</a>. As employer, the plant certifies its technicians under SNT-TC-1A, and <a href=\"/ndt-written-practice-development\">written practice development</a> helps put the rules in writing. For the broader picture, read the national <a href=\"/penetrant-testing\">penetrant testing page</a>, the comparison of <a href=\"/blog/mt-vs-pt-comparison\">MT versus PT</a>, and the page on <a href=\"/manufacturing-ndt-training\">manufacturing NDT training</a>. Atlantis's management system is certified to ISO 9001 and ISO 14001.</p>",
  "faq": [
    {
      "q": "When is penetrant testing better than magnetic particle testing on a steel plant?",
      "a": "When the material is not magnetic, such as stainless steel, aluminum or bronze, or when the geometry is too tight for a yoke. PT also suits machined corners, thread roots and weld excavations, because the result is visible and easy to document."
    },
    {
      "q": "Can you test parts that are still warm from service?",
      "a": "Standard penetrants work in a limited temperature range, so hot parts must cool, or the procedure must be qualified at the higher temperature. We measure surface temperature before starting and record it."
    },
    {
      "q": "Do you use special penetrants on stainless steel pickling lines?",
      "a": "Where the specification or plant requires it, we use penetrant materials qualified for low sulfur and halogen content and post-clean the part so no residue remains on process surfaces. The report lists the materials and batch numbers used."
    },
    {
      "q": "Can PT find cracks after grinding or shot peening?",
      "a": "Sometimes not, because grinding, machining and peening can smear metal across a crack opening. We etch lightly or choose another method when a smeared surface is likely, and we note the surface condition in the report."
    },
    {
      "q": "Can you work in confined spaces such as scrubbers and tanks?",
      "a": "Yes, under the plant's permit program. Penetrant solvents are flammable, so ventilation and ignition control are agreed in advance, and we follow the owner's process isolation steps."
    },
    {
      "q": "What standard governs PT acceptance for castings?",
      "a": "ASTM A903 gives surface acceptance standards for steel castings by liquid penetrant and magnetic particle testing, and the purchase specification or owner standard may name stricter limits. We apply whichever criterion your order names."
    },
    {
      "q": "What information do you need to quote penetrant testing?",
      "a": "A list of parts with alloys and surface finish, drawings or photographs, the acceptance code, access, permit and utility arrangements, the plant address and the outage window. We reply within one business day to confirm scope."
    },
    {
      "q": "Who decides how a rejected indication is repaired?",
      "a": "The plant, the equipment maker or the engineer of record. We report each indication against the named criterion, and repairs, weld procedures and return-to-service decisions are yours. We can re-examine the repair using the same procedure."
    },
    {
      "q": "Can you do X-ray inspection of steel plant welds?",
      "a": "No. Industrial radiography in the United States is licensed under federal or state radiation rules, and Atlantis does not perform it. Where it is specified, the owner hires a licensed contractor. We can provide ASNT Level III review of the results."
    }
  ]
}

File: src/data/us-industry-ndt-2026-11/penetrant-testing-welds.json
{
 "slug": "penetrant-testing-welds",
 "sources": [
  "https://www.asme.org/codes-standards/find-codes-standards/bpvc-section-v-nondestructive-examination",
  "https://www.astm.org/e0165_e0165m-23.html",
  "https://www.aws.org/standards"
 ],
 "title": "Dye Penetrant Weld Inspection | PT of Welds (US)",
 "description": "Liquid penetrant testing of welds on stainless, aluminum and nickel alloys, root passes and repairs, mobilized across the US. Request a PT quote.",
 "h1": "Dye Penetrant Weld Inspection and Liquid Penetrant Testing of Welds",
 "html": "<p>Dye penetrant weld inspection finds surface-breaking cracks, lack of fusion, porosity and undercut on welds where magnetic particle testing cannot be used: stainless steel, aluminum and nickel alloys, and root passes and back-gouged joints in any material. Atlantis NDT mobilizes Level II technicians to fabrication shops, plants and construction sites across the United States. <a href=\"/contact?service=inspection&amp;subject=PT%20inspection%20quote%20-%20Welds\">Request a PT weld inspection quote</a> with your weld map and code.</p>\n\n<h2>What liquid penetrant testing of welds shows</h2>\n<p>A weld is a casting made in place, and the places where it goes wrong are mostly at the surface or just under it. Penetrant testing (PT) shows flaws that are open to the surface. A low-viscosity penetrant is applied to a clean weld, left to enter the discontinuity, and removed from the surface; a developer then draws the trapped penetrant back out, enlarging it into a visible indication. Common weld findings are:</p>\n<ul>\n<li><strong>Cracks</strong>: hot cracks along the centerline, crater cracks at stops, and toe cracks in heat-affected zones.</li>\n<li><strong>Lack of fusion</strong> at the sidewall or between passes, where it reaches the surface.</li>\n<li><strong>Porosity</strong> and wormholes that break the surface after grinding or cap passes.</li>\n<li><strong>Undercut, overlap and cold lap</strong> at the toes, where PT helps separate real flaws from geometry.</li>\n<li><strong>Root defects</strong> found when the root pass or back-gouged face is examined before the next pass.</li>\n</ul>\n<p>It does not find flaws below the surface, tight cracks that have been closed by grinding or peening, or wall loss. When a weld needs volumetric information, the sibling method is ultrasonic testing, and for ferromagnetic welds <a href=\"/blog/mt-vs-pt-comparison\">magnetic particle inspection compared with penetrant</a> explains why MT is often faster on carbon steel.</p>\n\n<h2>When PT is the right weld method</h2>\n<table>\n<caption>Weld situations and the usual choice</caption>\n<thead><tr><th>Weld situation</th><th>Usual surface method</th><th>Note</th></tr></thead>\n<tbody>\n<tr><td>Austenitic stainless or nickel alloy weld</td><td>Penetrant</td><td>Not ferromagnetic, so MT cannot be used</td></tr>\n<tr><td>Aluminum structural or process weld</td><td>Penetrant</td><td>Non-magnetic; low-contamination materials are normally specified</td></tr>\n<tr><td>Carbon steel fillet or groove weld</td><td>MT first, PT where specified</td><td>MT is quicker; PT if the code or the design asks for it</td></tr>\n<tr><td>Root pass or back-gouged face before the next pass</td><td>Penetrant</td><td>Gives access to the surface while the joint is open</td></tr>\n<tr><td>Thick weld with an internal concern</td><td>Ultrasonic</td><td>PT only sees the surface</td></tr>\n</tbody>\n</table>\n\n<h2>Codes behind a weld PT job</h2>\n<p>The examination method comes from one document and the acceptance criteria from another. ASME Section V Article 6 and ASTM E165 describe how penetrant examination is done in the field, and ASTM E1417 covers fluorescent process control. The construction code sets what is rejectable: ASME B31.3 for process piping, with liquid penetrant examination described in paragraph 344.4; ASME Section VIII for pressure vessels; AWS D1.1 for structural steel, where the inspection clause governs; and API 1104 for pipeline welds. Where a contract names none, we ask your engineer which one applies before we write the procedure. Written procedures are approved by an ASNT Level III, and technicians are qualified to the company written practice under SNT-TC-1A.</p>\n<p>For the overall weld inspection program, including visual and ultrasonic examination on the same joints, see our <a href=\"/weld-inspection\">weld inspection page</a>.</p>\n\n<h2>Technique, step by step</h2>\n<ol>\n<li><strong>Prepare the weld.</strong> Remove slag, spatter and scale. Grinding or wire brushing can smear metal over a flaw, so surface preparation is specified in the procedure and avoids blasting before PT. If the weld was ground, lightly etch where the procedure requires it.</li>\n<li><strong>Check temperature.</strong> The standard range in Article 6 is 40 to 125 °F (5 to 52 °C). Outside it, the procedure must be qualified at the actual temperature by using a comparator block, a step we record in the report. Hot welds just after post-weld heat treatment are a common problem and should cool first.</li>\n<li><strong>Apply penetrant.</strong> Visible solvent-removable dye is the field default; fluorescent is used where the specification demands higher sensitivity and a darkened area is available.</li>\n<li><strong>Dwell.</strong> Dwell time is taken from the procedure and the material and flaw type. Longer dwell helps on tight cracks; too long lets penetrant dry on the surface.</li>\n<li><strong>Remove excess.</strong> Wipe with lint-free cloth moistened with solvent. Do not flood-wash or spray on the weld, which can pull penetrant out of flaws.</li>\n<li><strong>Apply developer.</strong> A thin, even coat of non-aqueous developer. A thick coat hides small indications.</li>\n<li><strong>Interpret.</strong> Look at the weld after the developing time and again as indications bleed out. Rate bleed-out as relevant or non-relevant and record the size.</li>\n<li><strong>Post-clean.</strong> Remove developer and penetrant residue, especially before painting, coating or further welding.</li>\n</ol>\n\n<h2>Interpreting weld indications</h2>\n<p>Experience matters most at this step. Round indications with slow, steady bleed-out are usually porosity. A continuous line is a crack or a lack of fusion. Weld ripples, spatter, arc strikes and rough toes produce non-relevant or false indications that need to be re-wiped and re-tested rather than argued about. Indications are measured at the largest dimension, classified by shape, and judged against the acceptance criteria in the code. When an indication is rejected, the repair is by grinding or excavation, welding and a repeat of the full penetrant process on the repaired area.</p>\n\n<h2>Materials and special cases</h2>\n<p>On austenitic stainless and nickel-base welds, ASME Section V limits the sulfur and halogen content of penetrant materials. The <a href=\"/penetrant-testing-stainless-steel\">stainless steel penetrant page</a> explains the contaminant limits in detail. For hygienic equipment, the <a href=\"/penetrant-testing-food-pharma\">food and pharma penetrant page</a> covers the post-cleaning that equipment needs. In chemical plants and on <a href=\"/penetrant-testing-chemical\">chemical process equipment</a> we adjust the plan to the service fluid. For cryogenic and gas plants, see <a href=\"/penetrant-testing-lng\">LNG equipment penetrant testing</a>, and for structural shop work, <a href=\"/penetrant-testing-fabrication\">fabrication shop penetrant testing</a> shows how we examine weldments before shipment. Aluminum welds in <a href=\"/penetrant-testing-aviation\">aviation tooling and support equipment</a> follow the customer's specification; Atlantis does not sign off airworthiness.</p>\n\n<h2>Weld types and what we look for</h2>\n<p>Different processes leave different signatures. Gas tungsten arc root passes on stainless pipe can show lack of fusion and oxidized roots when the back purge was poor. Shielded metal arc and flux-cored welds can carry slag lines and toe undercut that PT helps separate from real cracks. Aluminum welds are prone to porosity and, in the heat-affected zone, liquation cracking. Nickel-base overlays and dissimilar-metal joints crack at fusion boundaries. Fillet welds on lugs and supports show toe cracks first. The technician reads the weld with the process and the material in mind, so a line on a fillet toe is treated differently from the same line at a crater.</p>\n\n<h2>Visible dye or fluorescent</h2>\n<p>Visible solvent-removable dye is portable, needs no darkened area and works in most field conditions, which makes it the default on site. Fluorescent systems use ultraviolet light in a darkened area and reveal finer indications, so specifications for critical parts often require them, and they suit shop and bench work better than outdoor joints. The procedure states which is used. If you are not sure, tell us the component and the code and we will propose one.</p>\n\n<h2>Planning realities for weld PT</h2>\n<p>Technicians are mobilized to your site for an agreed scope. Penetrant testing is wet and needs a reasonably clean, dry weld, adequate light and ventilation, so the weld should be accessible before insulation, coating or paint goes on. Outdoors, wind, rain and cold affect the technique and the temperature range; welds in shade or under a tent are easier to examine. Inside vessels and tanks, confined space rules apply and solvents need ventilation. Typical plant requirements such as hot-work permits, lockout and site orientation are arranged ahead of time.</p>\n\n<h2>Repairs and re-examination</h2>\n<p>When an indication is rejected, the excavation is blended and checked with penetrant before welding so the original flaw is gone, then the new weld is examined again after it cools. Repeated repairs on the same joint are tracked in the report, because most codes limit the number of repair attempts or call for added examination after a second repair. We list each cycle so your engineer sees the full history of the joint rather than only the final pass.</p>\n\n<h2>What the report contains</h2>\n<p>Every weld PT report lists the project, weld or joint identification, the weld map reference, material and thickness, the procedure and revision, penetrant system with lot numbers and contaminant certification where required, surface and ambient temperature, dwell and developer times, technician and level, indications sketched with location and length, and accept or reject against the named code. Photos of indications are attached when you want them. An ASNT Level III reviews the report. We do not calculate remaining life or approve repairs.</p>\n\n<h2>What to send for a quote</h2>\n<ul>\n<li>Weld maps or drawings with the joints to be examined.</li>\n<li>Material, thickness, process and heat treatment.</li>\n<li>Governing code, edition and acceptance criteria.</li>\n<li>Surface condition and whether welds are as-welded or ground.</li>\n<li>Expected temperatures and whether the work is indoors or outdoors.</li>\n<li>Access, lighting, power, permits, badging and the site address.</li>\n</ul>\n\n<h2>Where we work in the United States</h2>\n<ul>\n<li><a href=\"/penetrant-testing-houston\">Houston</a> for pressure vessels, piping and fabrication around the Ship Channel.</li>\n<li><a href=\"/penetrant-testing-baton-rouge\">Baton Rouge</a> for chemical and refining welds along the Mississippi River corridor.</li>\n<li><a href=\"/penetrant-testing-chicago\">Chicago</a> for steel fabrication and boiler work across the upper Midwest.</li>\n<li><a href=\"/penetrant-testing-philadelphia\">Philadelphia</a> for process piping in pharmaceutical and chemical plants.</li>\n<li><a href=\"/penetrant-testing-newark\">Newark</a> for refinery and chemical piping in northern New Jersey.</li>\n<li><a href=\"/penetrant-testing-seattle\">Seattle</a> for aluminum and stainless fabrication and marine weldments in the Pacific Northwest.</li>\n<li><a href=\"/penetrant-testing-indianapolis\">Indianapolis</a> for fabricators and process plants in Indiana.</li>\n<li><a href=\"/penetrant-testing-cleveland\">Cleveland</a> for steel, castings and machine welds in northern Ohio.</li>\n</ul>\n\n<h2>Train your own technicians</h2>\n<p>If your shop wants its own PT capability, <a href=\"/pt-level-1-training\">PT Level 1</a> and <a href=\"/pt-level-2-training\">PT Level 2 training</a> cover the method, supported by the <a href=\"/practical-ndt/penetrant-testing-simulator\">penetrant testing simulator</a> and <a href=\"/blog/asme-section-v-article-6-liquid-penetrant-pt-requirements-explained\">a plain explanation of Article 6</a>. Under SNT-TC-1A your employer certifies its own technicians.</p>\n\n<h2>What we do not do</h2>\n<p>Atlantis does not perform radiography in the United States, and we do not offer specialist techniques on this page. We do not choose weld acceptance criteria or approve repairs; your engineer or the owner's authorized inspector does that.</p>",
 "faq": [
  {
   "q": "Why use dye penetrant instead of magnetic particle on a weld?",
   "a": "Magnetic particle testing only works on ferromagnetic materials. Austenitic stainless, aluminum and nickel alloys are not magnetic, so penetrant is the surface method there. It is also used on root passes and any weld where the code or contract specifies penetrant."
  },
  {
   "q": "What temperature range can PT be done at?",
   "a": "ASME Section V Article 6 gives a standard range of 40 to 125 °F, or 5 to 52 °C. Outside that range the procedure must be qualified at the actual temperature using a comparator block. Hot welds should cool first, because penetrant dries and loses sensitivity on warm surfaces."
  },
  {
   "q": "How long must penetrant dwell on a weld?",
   "a": "Dwell time comes from the approved procedure and depends on the material, the type of flaw and the temperature. Tight cracks need longer dwell than porosity. We follow the procedure and the penetrant manufacturer's range and record the actual times in the report."
  },
  {
   "q": "Can you test welds right after grinding?",
   "a": "Grinding can smear metal across the opening of a flaw and hide it. The procedure may call for a light etch or a defined waiting period first, and blasting is avoided before PT. We agree the surface preparation with your engineer before the examination."
  },
  {
   "q": "What codes apply to weld PT in the United States?",
   "a": "Method rules come from ASME Section V Article 6 and ASTM E165; acceptance comes from the construction code, for example ASME B31.3 for piping, ASME Section VIII for vessels, AWS D1.1 for structural steel or API 1104 for pipelines. Your engineer names the one for the job."
  },
  {
   "q": "What does a rejectable weld indication mean for the repair?",
   "a": "The flaw is removed by grinding or excavation, the area is re-welded, and the repaired area is re-examined with the full penetrant process. The code and your authorized inspector decide whether the repair needs additional examination. We report the result."
  },
  {
   "q": "Can you do PT on a weld that is already painted?",
   "a": "Coatings must be removed from the weld and a margin around it so penetrant can reach the metal, because a coating can bridge a flaw. We agree the stripping method with your engineer and avoid abrasive methods that close cracks."
  },
  {
   "q": "Who interprets the indications?",
   "a": "A Level II technician qualified under the company written practice performs and interprets the examination, and an ASNT Level III approves the procedure and reviews the report. The code you name decides acceptance, and your engineer or inspector applies it."
  },
  {
   "q": "What do you need to quote a weld PT job?",
   "a": "A weld map or drawing, material and thickness, governing code and edition, surface condition, expected temperatures, access and lighting, permits, and the site address. If you also need ultrasonic or visual examination on the same welds, tell us and we scope them together."
  }
 ]
}
